Repository: EasyScience/EasyDiffractionBeta

# EasyDiffractionBeta
Upcoming versions of EasyDiffraction

File: easyDiffractionApp/Examples/Co2SiO4-Mult-Phases_D20@ILL/summary/report.cif (part 1 of 3)
data_co2sio4

_cell.length_a 10.309(0.0002)
_cell.length_b 6.0039(0.0001)
_cell.length_c 4.7868(0.0001)
_cell.angle_alpha 90
_cell.angle_beta 90
_cell.angle_gamma 90
_space_group.name_H-M_alt "P n m a"
_space_group.IT_coordinate_system_code abc

loop_
_atom_site.label
_atom_site.type_symbol
_atom_site.fract_x
_atom_site.fract_y
_atom_site.fract_z
_atom_site.occupancy
_atom_site.ADP_type
_atom_site.B_iso_or_equiv
_atom_site.multiplicity
_atom_site.Wyckoff_symbol
Co1 Co 0 0 0 1 Biso 0.3 4 a 
Co2 Co 0.279 0.25 0.985 1 Biso 0.3 4 c 
Si Si 0.094 0.25 0.429 1 Biso 0.34 4 c 
O1 O 0.091 0.25 0.771 1 Biso 0.63 4 c 
O2 O 0.448 0.25 0.217 1 Biso 0.59 4 c 
O3 O 0.164 0.032 0.28 1 Biso 0.83 8 d

data_coo

_cell.length_a 4.263
_cell.length_b 4.263
_cell.length_c 4.263
_cell.angle_alpha 90
_cell.angle_beta 90
_cell.angle_gamma 90
_space_group.name_H-M_alt "F m -3 m"
_space_group.IT_coordinate_system_code 1

loop_
_atom_site.label
_atom_site.type_symbol
_atom_site.fract_x
_atom_site.fract_y
_atom_site.fract_z
_atom_site.occupancy
_atom_site.ADP_type
_atom_site.B_iso_or_equiv
_atom_site.multiplicity
_atom_site.Wyckoff_symbol
Co Co 0 0 0 1 Biso 0.509 4 a 
O O 0.5 0.5 0.5 1 Biso 0.67 4 b

data_d20

_diffrn_radiation.probe neutron
_diffrn_radiation_wavelength.wavelength 1.87
_pd_calib.2theta_offset 0.2882(0)
_pd_instr.resolution_u 0.241
_pd_instr.resolution_v -0.528
_pd_instr.resolution_w 0.384
_pd_instr.resolution_x 0
_pd_instr.resolution_y 0.016
_pd_meas.2theta_scan_range_min 8.0953
_pd_meas.2theta_scan_range_max 150.0953
_pd_meas.2theta_scan_range_inc 0.05
_pd_instr.reflex_asymmetry_p1 0
_pd_instr.reflex_asymmetry_p2 0
_pd_instr.reflex_asymmetry_p3 0
_pd_instr.reflex_asymmetry_p4 0

loop_
_pd_phase_block.id
_pd_phase_block.scale
co2sio4 1.1902(0.004) 
coo 0.0862(0.0179) 

loop_
_pd_background.line_segment_X
_pd_background.line_segment_intensity
8 609 
9 581 
10 563 
11 540 
12 520 
15 507 
25 463 
30 434 
50 451 
70 431 
90 414 
110 361 
130 292 
150 241

loop_
_pd_proc_2theta
_pd_proc_2theta_corrected
_pd_proc_intensity_plus_net
_pd_proc_intensity_minus_net
_pd_proc_intensity_bkg_calc
_pd_proc_intensity
_pd_proc_intensity_sigma
_pd_proc_excluded
    8.10     7.81      0.34      0.34   606.33    610.57   10.79   False
    8.20     7.91      0.34      0.34   603.53    599.29   10.64   False
    8.30     8.01      0.33      0.33   600.73    595.29   10.60   False
    8.40     8.11      0.32      0.32   597.93    610.08   10.74   False
    8.50     8.21      0.32      0.32   595.13    580.67   10.49   False
    8.60     8.31      0.31      0.31   592.33    601.51   10.65   False
    8.70     8.41      0.30      0.30   589.53    598.15   10.62   False
    8.80     8.51      0.30      0.30   586.73    583.93   10.49   False
    8.90     8.61      0.29      0.29   583.93    578.18   10.46   False
    9.00     8.71      0.29      0.29   581.13    574.16   10.42   False
    9.10     8.81      0.28      0.28   579.28    581.08   10.47   False
    9.20     8.91      0.28      0.28   577.48    593.64   10.63   False
    9.30     9.01      0.27      0.27   575.68    570.10   10.41   False
    9.40     9.11      0.27      0.27   573.88    574.87   10.40   False
    9.50     9.21      0.26      0.26   572.08    576.52   10.49   False
    9.60     9.31      0.26      0.26   570.28    569.73   10.40   False
    9.70     9.41      0.25      0.25   568.48    561.29   10.34   False
    9.80     9.51      0.25      0.25   566.68    567.87   10.50   False
    9.90     9.61      0.25      0.25   564.88    559.11   10.55   False
   10.00     9.71      0.24      0.24   563.08    560.24   10.55   False
   10.10     9.81      0.24      0.24   560.81    565.93   10.44   False
   10.20     9.91      0.23      0.23   558.51    559.70   10.31   False
   10.30    10.01      0.23      0.23   556.21    546.38   10.20   False
   10.40    10.11      0.23      0.23   553.91    567.02   10.36   False
   10.50    10.21      0.22      0.22   551.61    545.08   10.15   False
   10.60    10.31      0.22      0.22   549.31    565.77   10.32   False
   10.70    10.41      0.22      0.22   547.01    547.74   10.19   False
   10.80    10.51      0.22      0.22   544.71    554.28   10.18   False
   10.90    10.61      0.21      0.21   542.41    545.09   10.11   False
   11.00    10.71      0.21      0.21   540.11    529.01    9.96   False
   11.10    10.81      0.21      0.21   538.09    541.21    9.99   False
   11.20    10.91      0.20      0.20   536.09    517.15    9.82   False
   11.30    11.01      0.20      0.20   534.09    531.78   10.56   False
   11.40    11.11      0.20      0.20   532.09    542.73    9.89   False
   11.50    11.21      0.20      0.20   530.09    544.40   10.05   False
   11.60    11.31      0.19      0.19   528.09    526.51    9.90   False
   11.70    11.41      0.19      0.19   526.09    526.28    9.97   False
   11.80    11.51      0.19      0.19   524.09    525.77    9.93   False
   11.90    11.61      0.19      0.19   522.09    510.19    9.79   False
   12.00    11.71      0.18      0.18   520.09    523.91    9.92   False
   12.10    11.81      0.18      0.18   519.59    536.01   10.06   False
   12.20    11.91      0.18      0.18   519.15    522.25    9.91   False
   12.30    12.01      0.18      0.18   518.72    514.37    9.81   False
   12.40    12.11      0.18      0.18   518.29    526.50   10.01   False
   12.50    12.21      0.17      0.17   517.85    511.67    9.83   False
   12.60    12.31      0.17      0.17   517.42    519.49    9.89   False
   12.70    12.41      0.17      0.17   516.99    516.43    9.88   False
   12.80    12.51      0.17      0.17   516.55    529.47   10.07   False
   12.90    12.61      0.17      0.17   516.12    506.12    9.73   False
   13.00    12.71      0.17      0.17   515.69    511.75    9.90   False
   13.10    12.81      0.16      0.16   515.25    512.72   10.22   False
   13.20    12.91      0.16      0.16   514.82    520.50    9.84   False
   13.30    13.01      0.16      0.16   514.39    513.30   10.11   False
   13.40    13.11      0.16      0.16   513.95    499.83    9.74   False
   13.50    13.21      0.16      0.16   513.52    498.93    9.76   False
   13.60    13.31      0.16      0.16   513.09    500.80    9.70   False
   13.70    13.41      0.16      0.16   512.65    525.59   10.01   False
   13.80    13.51      0.15      0.15   512.22    497.92    9.66   False
   13.90    13.61      0.15      0.15   511.79    508.92    9.85   False
   14.00    13.71      0.15      0.15   511.35    520.55    9.85   False
   14.10    13.81      0.15      0.15   510.92    523.34    9.99   False
   14.20    13.91      0.15      0.15   510.49    522.40    9.80   False
   14.30    14.01      0.15      0.15   510.05    506.09    9.82   False
   14.40    14.11      0.15      0.15   509.62    512.92    9.79   False
   14.50    14.21      0.15      0.15   509.19    515.58    9.84   False
   14.60    14.31      0.14      0.14   508.75    529.87   10.05   False
   14.70    14.41      0.14      0.14   508.32    497.01    9.63   False
   14.80    14.51      0.14      0.14   507.89    498.94    9.66   False
   14.90    14.61      0.14      0.14   507.45    507.54    9.75   False
   15.00    14.71      0.14      0.14   507.02    511.03    9.84   False
   15.10    14.81      0.14      0.14   506.58    486.75    9.71   False
   15.20    14.91      0.14      0.14   506.14    509.39    9.48   False
   15.30    15.01      0.14      0.14   505.70    513.54   10.01   False
   15.40    15.11      0.14      0.14   505.26    521.00    9.89   False
   15.50    15.21      0.14      0.14   504.82    492.88    9.61   False
   15.60    15.31      0.14      0.14   504.38    498.60    9.70   False
   15.70    15.41      0.14      0.14   503.94    502.48    9.77   False
   15.80    15.51      0.13      0.13   503.50    503.51    9.71   False
   15.90    15.61      0.13      0.13   503.06    487.68    9.66   False
   16.00    15.71      0.13      0.13   502.62    507.47    9.79   False
   16.10    15.81      0.13      0.13   502.18    496.18    9.74   False
   16.20    15.91      0.13      0.13   501.74    502.91    9.80   False
   16.30    16.01      0.13      0.13   501.30    506.50   10.00   False
   16.40    16.11      0.13      0.13   500.86    494.67    9.93   False
   16.50    16.21      0.13      0.13   500.42    510.40    9.91   False
   16.60    16.31      0.13      0.13   499.98    494.96    9.68   False
   16.70    16.41      0.13      0.13   499.54    498.52    9.76   False
   16.80    16.51      0.13      0.13   499.10    513.65    9.87   False
   16.90    16.61      0.13      0.13   498.66    497.30    9.72   False
   17.00    16.71      0.13      0.13   498.22    498.88    9.70   False
   17.10    16.81      0.13      0.13   497.78    493.86    9.68   False
   17.20    16.91      0.13      0.13   497.34    494.70    9.67   False
   17.30    17.01      0.13      0.13   496.90    512.40    9.81   False
   17.40    17.11      0.13      0.13   496.46    493.19    9.66   False
   17.50    17.21      0.13      0.13   496.02    515.10    9.86   False
   17.60    17.31      0.13      0.13   495.58    484.63    9.50   False
   17.70    17.41      0.13      0.13   495.14    485.29    9.59   False
   17.80    17.51      0.13      0.13   494.70    500.16    9.71   False
   17.90    17.61      0.13      0.13   494.26    482.35    9.50   False
   18.00    17.71      0.13      0.13   493.82    480.21    9.49   False
   18.10    17.81      0.13      0.13   493.38    476.94    9.49   False
   18.20    17.91      0.13      0.13   492.94    490.99    9.61   False
   18.30    18.01      0.13      0.13   492.50    508.39    9.78   False
   18.40    18.11      0.13      0.13   492.06    498.82    9.67   False
   18.50    18.21      0.13      0.13   491.62    493.31    9.66   False
   18.60    18.31      0.13      0.13   491.18    505.71    9.72   False
   18.70    18.41      0.14      0.14   490.74    489.19    9.59   False
   18.80    18.51      0.14      0.14   490.30    494.52    9.68   False
   18.90    18.61      0.14      0.14   489.86    519.57    9.91   False
   19.00    18.71      0.14      0.14   489.42    504.82    9.74   False
   19.10    18.81      0.14      0.14   488.98    505.74    9.80   False
   19.20    18.91      0.15      0.15   488.54    485.94    9.60   False
   19.30    19.01      0.15      0.15   488.10    496.46    9.72   False
   19.40    19.11      0.15      0.15   487.66    495.37    9.71   False
   19.50    19.21      0.16      0.16   487.22    484.24    9.82   False
   19.60    19.31      0.16      0.16   486.78    483.44    9.73   False
   19.70    19.41      0.17      0.17   486.34    490.10    9.66   False
   19.80    19.51      0.18      0.18   485.90    486.59    9.62   False
   19.90    19.61      0.18      0.18   485.46    487.75    9.61   False
   20.00    19.71      0.20      0.20   485.02    482.28    9.54   False
   20.10    19.81      0.21      0.21   484.58    489.99    9.61   False
   20.20    19.91      0.24      0.24   484.14    490.57    9.45   False
   20.30    20.01      0.29      0.29   483.70    463.56    9.70   False
   20.40    20.11      0.47      0.47   483.26    504.75    9.67   False
   20.50    20.21      1.03      1.03   482.82    498.16    9.44   False
   20.60    20.31      2.62      2.62   482.38    501.91    9.84   False
   20.70    20.41      6.38      6.38   481.94    494.99    9.60   False
   20.80    20.51     13.69     13.69   481.50    496.50    9.64   False
   20.90    20.61     25.01     25.01   481.06    520.88    9.87   False
   21.00    20.71     38.51     38.51   480.62    532.80   10.03   False
   21.10    20.81     49.68     49.68   480.18    558.32   10.20   False
   21.20    20.91     53.48     53.48   479.74    557.63   10.22   False
   21.30    21.01     47.93     47.93   479.30    555.67   10.19   False
   21.40    21.11     35.80     35.80   478.86    520.03    9.89   False
   21.50    21.21     22.36     22.36   478.42    510.19    9.78   False
   21.60    21.31     11.73     11.73   477.98    498.40    9.66   False
   21.70    21.41      5.24      5.24   477.54    503.58    9.76   False
   21.80    21.51      2.07      2.07   477.10    493.58    9.58   False
   21.90    21.61      0.81      0.81   476.66    504.23    9.75   False
   22.00    21.71      0.39      0.39   476.22    494.90    9.63   False
   22.10    21.81      0.26      0.26   475.78    511.24    9.81   False
   22.20    21.91      0.22      0.22   475.34    524.03    9.97   False
   22.30    22.01      0.21      0.21   474.90    519.82    9.90   False
   22.40    22.11      0.19      0.19   474.46    475.78    9.50   False
   22.50    22.21      0.19      0.19   474.02    487.10    9.62   False
   22.60    22.31      0.18      0.18   473.58    500.00    9.77   False
   22.70    22.41      0.18      0.18   473.14    455.72    9.49   False
   22.80    22.51      0.17      0.17   472.70    478.55    9.70   False
   22.90    22.61      0.17      0.17   472.26    480.70    9.57   False
   23.00    22.71      0.17      0.17   471.82    463.82    9.33   False
   23.10    22.81      0.17      0.17   471.38    464.29    9.36   False
   23.20    22.91      0.17      0.17   470.94    475.75    9.47   False
   23.30    23.01      0.18      0.18   470.50    454.42    9.22   False
   23.40    23.11      0.18      0.18   470.06    450.80    9.20   False
   23.50    23.21      0.18      0.18   469.62    467.03    9.39   False
   23.60    23.31      0.19      0.19   469.18    474.10    9.36   False
   23.70    23.41      0.19      0.19   468.74    453.56    9.21   False
   23.80    23.51      0.20      0.20   468.30    454.85    9.21   False
   23.90    23.61      0.21      0.21   467.86    460.25    9.27   False
   24.00    23.71      0.22      0.22   467.42    455.22    9.19   False
   24.10    23.81      0.24      0.24   466.98    456.97    9.24   False
   24.20    23.91      0.27      0.27   466.54    468.75    9.36   False
   24.30    24.01      0.33      0.33   466.10    470.10    9.32   False
   24.40    24.11      0.52      0.52   465.66    465.20    9.31   False
   24.50    24.21      1.13      1.13   465.22    471.37    9.35   False
   24.60    24.31      2.87      2.87   464.78    461.08    9.32   False
   24.70    24.41      6.99      6.99   464.34    481.24    9.43   False
   24.80    24.51     14.84     14.84   463.90    499.79    9.62   False
   24.90    24.61     26.61     26.61   463.46    487.21    9.56   False
   25.00    24.71     39.81     39.81   463.02    501.22    9.64   False
   25.10    24.81     49.41     49.41   462.45    543.69   10.06   False
   25.20    24.91     50.62     50.62   461.87    541.71   10.06   False
   25.30    25.01     42.76     42.76   461.29    523.50    9.90   False
   25.40    25.11     29.86     29.86   460.71    506.22    9.73   False
   25.50    25.21     17.31     17.31   460.13    485.79    9.55   False
   25.60    25.31      8.42      8.42   459.55    457.29    9.27   False
   25.70    25.41      3.54      3.54   458.97    453.21    9.21   False
   25.80    25.51      1.41      1.41   458.39    451.36    9.29   False
   25.90    25.61      0.66      0.66   457.81    455.73    9.43   False
   26.00    25.71      0.44      0.44   457.23    465.46    9.55   False
   26.10    25.81      0.39      0.39   456.65    459.46    9.33   False
   26.20    25.91      0.38      0.38   456.07    446.10    9.15   False
   26.30    26.01      0.39      0.39   455.49    462.38    9.29   False
   26.40    26.11      0.41      0.41   454.91    469.18    9.41   False
   26.50    26.21      0.43      0.43   454.33    473.72    9.39   False
   26.60    26.31      0.47      0.47   453.75    458.74    9.23   False
   26.70    26.41      0.51      0.51   453.17    504.82    9.73   False
   26.80    26.51      0.57      0.57   452.59    498.85    9.64   False
   26.90    26.61      0.64      0.64   452.01    485.07    9.51   False
   27.00    26.71      0.77      0.77   451.43    502.44    9.64   False
   27.10    26.81      1.06      1.06   450.85    512.00    9.79   False
   27.20    26.91      2.00      2.00   450.27    502.45    9.65   False
   27.30    27.01      5.11      5.11   449.69    527.38    9.91   False
   27.40    27.11     14.22     14.22   449.11    531.84    9.96   False
   27.50    27.21     36.17     36.17   448.53    554.17   10.15   False
   27.60    27.31     78.57     78.57   447.95    626.78   10.79   False
   27.70    27.41    142.26    142.26   447.37    703.02   11.47   False
   27.80    27.51    212.88    212.88   446.79    787.58   12.09   False
   27.90    27.61    262.01    262.01   446.21    909.03   13.03   False
   28.00    27.71    264.01    264.01   445.63    911.25   12.96   False
   28.10    27.81    217.56    217.56   445.05    817.48   12.38   False
   28.20    27.91    147.04    147.04   444.47    706.24   11.49   False
   28.30    28.01     81.82     81.82   443.89    584.03   10.40   False
   28.40    28.11     37.84     37.84   443.31    500.63    9.69   False
   28.50    28.21     15.24     15.24   442.73    459.82    9.25   False
   28.60    28.31      6.95      6.95   442.15    468.27    9.36   False
   28.70    28.41      7.13      7.13   441.57    487.51    9.58   False
   28.80    28.51     13.94     13.94   440.99    474.47    9.45   False
   28.90    28.61     27.76     27.76   440.41    511.42    9.82   False
   29.00    28.71     47.29     47.29   439.83    530.72    9.99   False
   29.10    28.81     66.77     66.77   439.25    570.47   10.54   False
   29.20    28.91     77.37     77.37   438.67    580.09   10.61   False
   29.30    29.01     73.16     73.16   438.09    580.20   10.55   False
   29.40    29.11     56.47     56.47   437.51    559.30   10.27   False
   29.50    29.21     35.71     35.71   436.93    529.54    9.99   False
   29.60    29.31     18.62     18.62   436.35    470.40    9.38   False
   29.70    29.41      8.13      8.13   435.77    458.20    9.25   False
   29.80    29.51      3.14      3.14   435.19    447.58    9.17   False
   29.90    29.61      1.24      1.24   434.61    459.66    9.30   False
   30.00    29.71      0.65      0.65   434.03    449.81    9.15   False
   30.10    29.81      0.48      0.48   434.08    456.96    9.25   False
   30.20    29.91      0.43      0.43   434.17    458.03    9.26   False
   30.30    30.01      0.43      0.43   434.25    453.30    9.21   False
   30.40    30.11      0.50      0.50   434.34    463.10    9.27   False
   30.50    30.21      0.79      0.79   434.42    454.10    9.24   False
   30.60    30.31      1.79      1.79   434.51    451.94    9.20   False
   30.70    30.41      4.53      4.53   434.59    456.19    9.23   False
   30.80    30.51     10.53     10.53   434.68    460.75    9.26   False
   30.90    30.61     20.89     20.89   434.76    471.55    9.38   False
   31.00    30.71     34.46     34.46   434.85    490.56    9.60   False
   31.10    30.81     46.74     46.74   434.93    499.31    9.63   False
   31.20    30.91     51.82     51.82   435.02    545.16   10.09   False
   31.30    31.01     46.76     46.76   435.10    532.78   10.01   False
   31.40    31.11     34.36     34.36   435.19    489.77    9.56   False
   31.50    31.21     20.64     20.64   435.27    465.59    9.33   False
   31.60    31.31     10.20     10.20   435.36    452.84    9.21   False
   31.70    31.41      4.23      4.23   435.44    455.04    9.27   False
   31.80    31.51      1.57      1.57   435.53    436.96    9.04   False
   31.90    31.61      0.63      0.63   435.61    433.58    9.04   False
   32.00    31.71      0.34      0.34   435.70    434.61    9.02   False
   32.10    31.81      0.26      0.26   435.78    417.32    8.88   False
   32.20    31.91      0.23      0.23   435.87    431.75    9.08   False
   32.30    32.01      0.21      0.21   435.95    441.29    9.30   False
   32.40    32.11      0.20      0.20   436.04    434.26    9.18   False
   32.50    32.21      0.19      0.19   436.12    430.78    9.03   False
   32.60    32.31      0.18      0.18   436.21    424.18    8.91   False
   32.70    32.41      0.17      0.17   436.29    423.01    8.90   False
   32.80    32.51      0.17      0.17   436.38    435.33    9.00   False
   32.90    32.61      0.16      0.16   436.46    410.47    8.78   False
   33.00    32.71      0.16      0.16   436.55    439.31    9.01   False
   33.10    32.81      0.16      0.16   436.63    426.83    8.96   False
   33.20    32.91      0.15      0.15   436.72    428.90    8.90   False
   33.30    33.01      0.15      0.15   436.80    407.53    8.72   False
   33.40    33.11      0.15      0.15   436.89    435.66    8.97   False
   33.50    33.21      0.15      0.15   436.97    441.18    9.05   False
   33.60    33.31      0.15      0.15   437.06    435.36    8.97   False
   33.70    33.41      0.15      0.15   437.14    411.86    8.73   False
   33.80    33.51      0.15      0.15   437.23    428.71    8.96   False
   33.90    33.61      0.15      0.15   437.31    430.39    8.89   False
   34.00    33.71      0.15      0.15   437.40    424.63    8.86   False
   34.10    33.81      0.15      0.15   437.48    426.72    8.90   False
   34.20    33.91      0.16      0.16   437.57    435.87    8.99   False
   34.30    34.01      0.16      0.16   437.65    414.96    8.79   False
   34.40    34.11      0.16      0.16   437.74    421.23    8.75   False
   34.50    34.21      0.17      0.17   437.82    429.06    8.99   False
   34.60    34.31      0.17      0.17   437.91    445.20    9.04   False
   34.70    34.41      0.18      0.18   437.99    428.25    8.96   False
   34.80    34.51      0.18      0.18   438.08    445.43    9.10   False
   34.90    34.61      0.19      0.19   438.16    448.54    9.12   False
   35.00    34.71      0.20      0.20   438.25    441.40    9.05   False
   35.10    34.81      0.21      0.21   438.33    448.94    9.18   False
   35.20    34.91      0.23      0.23   438.42    437.70    9.04   False
   35.30    35.01      0.25      0.25   438.50    449.26    9.19   False
   35.40    35.11      0.28      0.28   438.59    441.07    9.18   False
   35.50    35.21      0.35      0.35   438.67    463.42    9.48   False
   35.60    35.31      0.59      0.59   438.76    455.21    9.41   False
   35.70    35.41      1.33      1.33   438.84    462.08    9.38   False
   35.80    35.51      3.35      3.35   438.93    471.07    9.38   False
   35.90    35.61      7.80      7.80   439.01    449.42    9.18   False
   36.00    35.71     15.55     15.55   439.10    478.11    9.42   False
   36.10    35.81     26.23     26.23   439.18    471.02    9.38   False
   36.20    35.91     38.01     38.01   439.27    502.97    9.66   False
   36.30    36.01     48.77     48.77   439.35    518.16    9.86   False
   36.40    36.11     57.03     57.03   439.44    546.06   10.06   False
   36.50    36.21     60.94     60.94   439.52    527.96    9.93   False
   36.60    36.31     57.68     57.68   439.61    539.68    9.97   False
   36.70    36.41     46.44     46.44   439.69    497.99    9.63   False
   36.80    36.51     30.99     30.99   439.78    489.74    9.50   False
   36.90    36.61     16.95     16.95   439.86    475.58    9.40   False
   37.00    36.71      7.63      7.63   439.95    444.62    9.09   False
   37.10    36.81      2.95      2.95   440.03    447.92    9.11   False
   37.20    36.91      1.11      1.11   440.12    439.06    8.99   False
   37.30    37.01      0.54      0.54   440.20    430.56    8.96   False
   37.40    37.11      0.39      0.39   440.29    427.06    8.88   False
   37.50    37.21      0.34      0.34   440.37    435.25    8.96   False
   37.60    37.31      0.32      0.32   440.46    451.96    9.17   False
   37.70    37.41      0.31      0.31   440.54    438.92    9.02   False
   37.80    37.51      0.31      0.31   440.63    443.50    9.09   False
   37.90    37.61      0.31      0.31   440.71    435.22    8.96   False
   38.00    37.71      0.32      0.32   440.80    438.25    9.03   False
   38.10    37.81      0.33      0.33   440.88    453.32    9.19   False
   38.20    37.91      0.35      0.35   440.97    442.35    9.09   False
   38.30    38.01      0.37      0.37   441.05    436.46    8.99   False
   38.40    38.11      0.40      0.40   441.14    432.20    9.00   False
   38.50    38.21      0.45      0.45   441.22    423.76    8.87   False
   38.60    38.31      0.54      0.54   441.31    443.27    9.19   False
   38.70    38.41      0.81      0.81   441.39    448.22    9.34   False
   38.80    38.51      1.81      1.81   441.48    451.02    9.38   False
   38.90    38.61      5.14      5.14   441.56    454.72    9.28   False
   39.00    38.71     14.19     14.19   441.65    480.60    9.52   False
   39.10    38.81     33.24     33.24   441.73    507.07    9.75   False
   39.20    38.91     63.18     63.18   441.82    529.15    9.91   False
   39.30    39.01     96.06     96.06   441.90    622.72   10.78   False
   39.40    39.11    115.97    115.97   441.99    664.74   11.11   False
   39.50    39.21    110.51    110.51   442.07    663.14   11.13   False
   39.60    39.31     83.14     83.14   442.16    593.61   10.48   False
   39.70    39.41     49.64     49.64   442.24    543.06   10.05   False
   39.80    39.51     23.70     23.70   442.33    487.38    9.49   False
   39.90    39.61      9.26      9.26   442.41    454.91    9.20   False
   40.00    39.71      3.21      3.21   442.50    446.91    9.08   False
   40.10    39.81      1.24      1.24   442.58    459.72    9.23   False
   40.20    39.91      0.71      0.71   442.67    456.19    9.23   False
   40.30    40.01      0.57      0.57   442.75    454.49    9.16   False
   40.40    40.11      0.52      0.52   442.84    459.30    9.21   False
   40.50    40.21      0.50      0.50   442.92    455.24    9.21   False
   40.60    40.31      0.48      0.48   443.01    464.84    9.29   False
   40.70    40.41      0.48      0.48   443.09    450.26    9.13   False
   40.80    40.51      0.48      0.48   443.18    443.71    9.09   False
   40.90    40.61      0.50      0.50   443.26    460.42    9.26   False
   41.00    40.71      0.51      0.51   443.35    448.20    9.12   False
   41.10    40.81      0.54      0.54   443.43    440.23    9.02   False
   41.20    40.91      0.57      0.57   443.52    459.18    9.28   False
   41.30    41.01      0.62      0.62   443.60    469.63    9.35   False
   41.40    41.11      0.68      0.68   443.69    468.67    9.34   False
   41.50    41.21      0.75      0.75   443.77    462.91    9.33   False
   41.60    41.31      0.85      0.85   443.86    465.56    9.32   False
   41.70    41.41      1.01      1.01   443.94    470.50    9.38   False
   41.80    41.51      1.39      1.39   444.03    470.46    9.49   False
   41.90    41.61      2.70      2.70   444.11    488.25    9.92   False
   42.00    41.71      7.37      7.37   444.20    481.29    9.40   False
   42.10    41.81     21.22     21.22   444.28    511.00   10.01   False
   42.20    41.91     53.27     53.27   444.37    555.08   10.19   False
   42.30    42.01    109.13    109.13   444.45    647.21   11.09   False
   42.40    42.11    179.46    179.46   444.54    779.02   12.06   False
   42.50    42.21    236.99    236.99   444.62    903.39   13.04   False
   42.60    42.31    254.11    254.11   444.71    948.83   13.23   False
   42.70    42.41    227.46    227.46   444.79    909.62   13.11   False
   42.80    42.51    176.44    176.44   444.88    815.12   12.32   False
   42.90    42.61    121.34    121.34   444.96    688.51   11.29   False
   43.00    42.71     74.14     74.14   445.05    611.65   10.72   False
   43.10    42.81     41.13     41.13   445.13    527.35    9.88   False
   43.20    42.91     25.60     25.60   445.22    503.73    9.66   False
   43.30    43.01     28.51     28.51   445.30    505.77    9.73   False
   43.40    43.11     47.65     47.65   445.39    542.93   10.02   False
   43.50    43.21     74.64     74.64   445.47    586.07   10.45   False
   43.60    43.31     94.39     94.39   445.56    623.01   10.76   False
   43.70    43.41     93.43     93.43   445.64    651.50   10.97   False
   43.80    43.51     72.07     72.07   445.73    600.58   10.57   False
   43.90    43.61     43.68     43.68   445.81    541.12   10.05   False
   44.00    43.71     21.24     21.24   445.90    495.77    9.57   False
   44.10    43.81      9.13      9.13   445.98    477.01    9.41   False
   44.20    43.91      5.67      5.67   446.07    486.34    9.56   False
   44.30    44.01      9.86      9.86   446.15    490.26    9.53   False
   44.40    44.11     25.28     25.28   446.24    517.55    9.85   False
   44.50    44.21     57.78     57.78   446.32    571.47   10.32   False
   44.60    44.31    106.26    106.26   446.41    650.96   10.97   False
   44.70    44.41    153.75    153.75   446.49    738.76   11.81   False
   44.80    44.51    173.31    173.31   446.58    789.21   12.16   False
   44.90    44.61    151.50    151.50   446.66    713.05   11.57   False
   45.00    44.71    103.22    103.22   446.75    632.05   10.96   False
   45.10    44.81     55.35     55.35   446.83    547.33   10.35   False
   45.20    44.91     23.90     23.90   446.92    481.30    9.66   False
   45.30    45.01      8.95      8.95   447.00    468.64    9.39   False
   45.40    45.11      3.65      3.65   447.09    454.57    9.21   False
   45.50    45.21      2.32      2.32   447.17    429.90    8.93   False
   45.60    45.31      2.61      2.61   447.26    431.84    8.97   False
   45.70    45.41      5.18      5.18   447.34    448.99    9.12   False
   45.80    45.51     14.36     14.36   447.43    475.34    9.37   False
   45.90    45.61     39.36     39.36   447.51    524.03    9.87   False
   46.00    45.71     90.05     90.05   447.60    608.68   10.58   False
   46.10    45.81    163.26    163.26   447.68    713.82   11.46   False
   46.20    45.91    230.72    230.72   447.77    860.70   12.60   False
   46.30    46.01    251.80    251.80   447.85    927.30   13.09   False
   46.40    46.11    211.52    211.52   447.94    851.20   12.50   False
   46.50    46.21    138.19    138.19   448.02    701.41   11.38   False
   46.60    46.31     72.20     72.20   448.11    566.19   10.21   False
   46.70    46.41     32.80     32.80   448.19    480.88    9.41   False
   46.80    46.51     15.66     15.66   448.28    458.43    9.20   False
   46.90    46.61      9.35      9.35   448.36    468.20    9.28   False
   47.00    46.71      7.19      7.19   448.45    471.47    9.29   False
   47.10    46.81      8.54      8.54   448.53    480.81    9.43   False
   47.20    46.91     16.35     16.35   448.62    479.90    9.40   False
   47.30    47.01     34.03     34.03   448.70    532.33    9.91   False
   47.40    47.11     60.14     60.14   448.79    580.58   10.34   False
   47.50    47.21     84.13     84.13   448.87    625.20   10.75   False
   47.60    47.31     91.21     91.21   448.96    648.00   10.90   False
   47.70    47.41     76.38     76.38   449.04    602.62   10.58   False
   47.80    47.51     50.32     50.32   449.13    558.61   10.15   False
   47.90    47.61     27.77     27.77   449.21    486.97    9.51   False
   48.00    47.71     16.51     16.51   449.30    477.75    9.44   False
   48.10    47.81     20.41     20.41   449.38    506.26    9.67   False
   48.20    47.91     54.22     54.22   449.47    594.37   10.63   False
   48.30    48.01    159.02    159.02   449.55    798.45   12.43   False
   48.40    48.11    394.63    394.63   449.64   1126.64   14.82   False
   48.50    48.21    782.13    782.13   449.72   1827.64   18.51   False
   48.60    48.31   1230.92   1230.92   449.81   2726.32   22.58   False
   48.70    48.41   1557.11   1557.11   449.89   3408.01   25.16   False
   48.80    48.51   1625.23   1625.23   449.98   3550.59   25.77   False
   48.90    48.61   1448.22   1448.22   450.06   3260.01   24.53   False
   49.00    48.71   1113.92   1113.92   450.15   2659.18   22.20   False
   49.10    48.81    726.26    726.26   450.23   1848.49   18.59   False
   49.20    48.91    391.17    391.17   450.32   1192.23   14.80   False
   49.30    49.01    171.07    171.07   450.40    739.69   11.69   False
   49.40    49.11     61.79     61.79   450.49    560.85   10.19   False
   49.50    49.21     20.61     20.61   450.57    482.43    9.44   False
   49.60    49.31      8.39      8.39   450.66    462.33    9.24   False
   49.70    49.41      5.08      5.08   450.74    477.69    9.36   False
   49.80    49.51      3.93      3.93   450.83    473.67    9.40   False
   49.90    49.61      3.29      3.29   450.91    453.83    9.11   False
   50.00    49.71      2.84      2.84   451.00    478.38    9.38   False
   50.10    49.81      2.50      2.50   450.90    459.50    9.23   False
   50.20    49.91      2.25      2.25   450.80    466.66    9.29   False
   50.30    50.01      2.08      2.08   450.70    479.43    9.40   False
   50.40    50.11      1.97      1.97   450.60    469.28    9.31   False
   50.50    50.21      1.98      1.98   450.50    461.51    9.23   False
   50.60    50.31      2.40      2.40   450.40    470.36    9.35   False
   50.70    50.41      4.49      4.49   450.30    469.08    9.30   False
   50.80    50.51     12.30     12.30   450.20    485.32    9.49   False
   50.90    50.61     33.94     33.94   450.10    522.23    9.84   False
   51.00    50.71     77.29     77.29   450.00    608.55   10.63   False
   51.10    50.81    136.74    136.74   449.90    712.54   11.52   False
   51.20    50.91    184.41    184.41   449.80    837.20   12.49   False
   51.30    51.01    187.47    187.47   449.70    820.51   12.37   False
   51.40    51.11    143.30    143.30   449.60    719.17   11.58   False
   51.50    51.21     82.97     82.97   449.50    591.82   10.76   False
   51.60    51.31     36.84     36.84   449.40    527.23   10.09   False
   51.70    51.41     13.12     13.12   449.30    476.71    9.49   False
   51.80    51.51      4.60      4.60   449.20    475.49    9.41   False
   51.90    51.61      3.07      3.07   449.10    469.95    9.33   False
   52.00    51.71      4.97      4.97   449.00    494.80    9.55   False
   52.10    51.81      9.93      9.93   448.90    490.37    9.54   False
   52.20    51.91     17.80     17.80   448.80    522.17    9.84   False
   52.30    52.01     27.02     27.02   448.70    504.65    9.61   False
   52.40    52.11     34.57     34.57   448.60    510.61    9.72   False
   52.50    52.21     37.28     37.28   448.50    509.01    9.66   False
   52.60    52.31     33.15     33.15   448.40    517.87    9.74   False
   52.70    52.41     23.60     23.60   448.30    507.91    9.66   False
   52.80    52.51     13.25     13.25   448.20    486.09    9.44   False
   52.90    52.61      5.94      5.94   448.10    456.02    9.17   False
   53.00    52.71      2.29      2.29   448.00    439.95    8.96   False
   53.10    52.81      0.96      0.96   447.90    456.47    9.17   False
   53.20    52.91      0.59      0.59   447.80    436.23    8.93   False
   53.30    53.01      0.49      0.49   447.70    442.13    9.01   False
   53.40    53.11      0.45      0.45   447.60    445.55    9.05   False
   53.50    53.21      0.43      0.43   447.50    447.77    9.08   False
   53.60    53.31      0.42      0.42   447.40    437.76    8.94   False
   53.70    53.41      0.41      0.41   447.30    442.83    9.04   False
   53.80    53.51      0.41      0.41   447.20    433.39    8.94   False
   53.90    53.61      0.43      0.43   447.10    430.95    8.87   False
   54.00    53.71      0.47      0.47   447.00    440.80    9.04   False
   54.10    53.81      0.62      0.62   446.90    442.74    9.04   False
   54.20    53.91      1.26      1.26   446.80    454.37    9.14   False
   54.30    54.01      3.67      3.67   446.70    445.22    9.07   False
   54.40    54.11     10.44     10.44   446.60    455.65    9.21   False
   54.50    54.21     24.15     24.15   446.50    521.38    9.82   False
   54.60    54.31     43.01     43.01   446.40    569.01   10.33   False
   54.70    54.41     57.96     57.96   446.30    581.44   10.60   False
   54.80    54.51     58.56     58.56   446.20    596.42   10.76   False
   54.90    54.61     44.34     44.34   446.10    561.16   10.23   False
   55.00    54.71     25.35     25.35   446.00    510.12    9.76   False
   55.10    54.81     11.10     11.10   445.90    487.39    9.48   False
   55.20    54.91      3.89      3.89   445.80    469.41    9.33   False
   55.30    55.01      1.27      1.27   445.70    479.52    9.38   False
   55.40    55.11      0.55      0.55   445.60    488.66    9.50   False
   55.50    55.21      0.38      0.38   445.50    464.06    9.25   False
   55.60    55.31      0.32      0.32   445.40    453.38    9.11   False
   55.70    55.41      0.29      0.29   445.30    470.58    9.34   False
   55.80    55.51      0.27      0.27   445.20    460.01    9.21   False
   55.90    55.61      0.25      0.25   445.10    442.09    9.01   False
   56.00    55.71      0.24      0.24   445.00    460.34    9.19   False
   56.10    55.81      0.24      0.24   444.90    448.05    9.07   False
   56.20    55.91      0.23      0.23   444.80    440.03    9.00   False
   56.30    56.01      0.23      0.23   444.70    456.39    9.15   False
   56.40    56.11      0.23      0.23   444.60    455.22    9.12   False
   56.50    56.21      0.25      0.25   444.50    448.81    9.11   False
   56.60    56.31      0.36      0.36   444.40    447.12    9.08   False
   56.70    56.41      0.79      0.79   444.30    438.74    8.96   False
   56.80    56.51      2.12      2.12   444.20    462.73    9.22   False
   56.90    56.61      4.99      4.99   444.10    447.29    9.09   False
   57.00    56.71      9.13      9.13   444.00    473.15    9.29   False
   57.10    56.81     12.49     12.49   443.90    461.41    9.23   False
   57.20    56.91     12.55     12.55   443.80    465.78    9.26   False
   57.30    57.01      9.23      9.23   443.70    458.13    9.22   False
   57.40    57.11      5.05      5.05   443.60    470.53    9.34   False
   57.50    57.21      2.13      2.13   443.50    417.55    8.74   False
   57.60    57.31      0.78      0.78   443.40    428.85    8.95   False
   57.70    57.41      0.34      0.34   443.30    450.44    9.15   False
   57.80    57.51      0.23      0.23   443.20    447.84    9.15   False
   57.90    57.61      0.21      0.21   443.10    450.10    9.39   False
   58.00    57.71      0.20      0.20   443.00    429.66    9.06   False
   58.10    57.81      0.20      0.20   442.90    441.82    9.11   False
   58.20    57.91      0.20      0.20   442.80    434.98    8.99   False
   58.30    58.01      0.20      0.20   442.70    432.70    8.94   False
   58.40    58.11      0.20      0.20   442.60    426.38    8.91   False
   58.50    58.21      0.20      0.20   442.50    428.96    8.86   False
   58.60    58.31      0.21      0.21   442.40    433.11    8.96   False
   58.70    58.41      0.22      0.22   442.30    420.03    8.77   False
   58.80    58.51      0.24      0.24   442.20    420.83    8.79   False
   58.90    58.61      0.32      0.32   442.10    435.96    8.95   False
   59.00    58.71      0.65      0.65   442.00    432.60    8.96   False
   59.10    58.81      1.76      1.76   441.90    436.20    8.82   False
   59.20    58.91      4.43      4.43   441.80    424.10    8.87   False
   59.30    59.01      8.75      8.75   441.70    431.11    8.90   False
   59.40    59.11     12.81     12.81   441.60    453.39    9.12   False
   59.50    59.21     13.65     13.65   441.50    455.09    9.12   False
   59.60    59.31     10.53     10.53   441.40    440.44    8.98   False
   59.70    59.41      5.99      5.99   441.30    456.88    9.15   False
   59.80    59.51      2.74      2.74   441.20    447.94    9.12   False
