Repository: EasyScience/EasyDiffractionBeta

# EasyDiffractionBeta
Upcoming versions of EasyDiffraction

File: easyDiffractionApp/Examples/La0.5Ba0.5CoO3-Mult-Phases_HRPT@PSI/summary/report.cif (part 6 of 6)
_pd_proc_intensity_bkg_calc
_pd_proc_intensity
_pd_proc_intensity_sigma
_pd_proc_excluded
  145.45   144.83      2.67      2.67   172.09    158.02   12.50   False
  145.50   144.88      2.62      2.62   172.08    184.02   13.20   False
  145.55   144.93      2.58      2.58   172.07    162.02   12.70   False
  145.60   144.98      2.54      2.54   172.06    169.02   12.70   False
  145.65   145.03      2.49      2.49   172.05    171.02   13.10   False
  145.70   145.08      2.45      2.45   172.04    188.02   13.40   False
  145.75   145.13      2.42      2.42   172.04    167.02   13.00   False
  145.80   145.18      2.38      2.38   172.03    182.02   13.20   False
  145.85   145.23      2.34      2.34   172.02    197.02   14.10   False
  145.90   145.28      2.31      2.31   172.01    179.02   13.10   False
  145.95   145.33      2.27      2.27   172.00    172.02   13.20   False
  146.00   145.38      2.24      2.24   171.99    163.02   12.50   False
  146.05   145.43      2.21      2.21   171.98    172.02   13.10   False
  146.10   145.48      2.18      2.18   171.97    178.02   13.00   False
  146.15   145.53      2.15      2.15   171.96    179.02   13.40   False
  146.20   145.58      2.12      2.12   171.96    171.02   12.80   False
  146.25   145.63      2.09      2.09   171.95    189.02   13.70   False
  146.30   145.68      2.06      2.06   171.94    190.02   13.40   False
  146.35   145.73      2.03      2.03   171.93    185.02   13.50   False
  146.40   145.78      2.01      2.01   171.92    169.02   12.60   False
  146.45   145.83      1.98      1.98   171.91    165.02   12.70   False
  146.50   145.88      1.96      1.96   171.90    185.02   13.10   False
  146.55   145.93      1.93      1.93   171.89    158.02   12.40   False
  146.60   145.98      1.91      1.91   171.88    190.02   13.30   False
  146.65   146.03      1.89      1.89   171.88    165.02   12.60   False
  146.70   146.08      1.87      1.87   171.87    173.02   12.60   False
  146.75   146.13      1.84      1.84   171.86    206.02   14.10   False
  146.80   146.18      1.82      1.82   171.85    170.02   12.50   False
  146.85   146.23      1.80      1.80   171.84    193.02   13.60   False
  146.90   146.28      1.78      1.78   171.83    167.02   12.30   False
  146.95   146.33      1.76      1.76   171.82    182.02   13.10   False
  147.00   146.38      1.74      1.74   171.81    191.02   13.20   False
  147.05   146.43      1.73      1.73   171.80    175.02   12.90   False
  147.10   146.48      1.71      1.71   171.80    184.02   12.90   False
  147.15   146.53      1.69      1.69   171.79    163.02   12.40   False
  147.20   146.58      1.67      1.67   171.78    174.02   12.50   False
  147.25   146.63      1.66      1.66   171.77    176.02   12.90   False
  147.30   146.68      1.64      1.64   171.76    163.02   12.10   False
  147.35   146.73      1.63      1.63   171.75    174.02   12.80   False
  147.40   146.78      1.61      1.61   171.74    155.02   11.80   False
  147.45   146.83      1.60      1.60   171.73    153.02   12.00   False
  147.50   146.88      1.58      1.58   171.72    190.02   13.00   False
  147.55   146.93      1.57      1.57   171.72    190.02   13.30   False
  147.60   146.98      1.55      1.55   171.71    169.02   12.30   False
  147.65   147.03      1.54      1.54   171.70    189.02   13.30   False
  147.70   147.08      1.53      1.53   171.69    177.02   12.60   False
  147.75   147.13      1.52      1.52   171.68    167.02   12.50   False
  147.80   147.18      1.50      1.50   171.67    163.02   12.00   False
  147.85   147.23      1.49      1.49   171.66    196.02   13.50   False
  147.90   147.28      1.48      1.48   171.65    175.02   12.50   False
  147.95   147.33      1.47      1.47   171.64    146.02   11.60   False
  148.00   147.38      1.46      1.46   171.64    170.02   12.20   False
  148.05   147.43      1.45      1.45   171.63    179.02   12.90   False
  148.10   147.48      1.44      1.44   171.62    182.02   12.60   False
  148.15   147.53      1.43      1.43   171.61    175.02   12.70   False
  148.20   147.58      1.42      1.42   171.60    171.02   12.30   False
  148.25   147.63      1.41      1.41   171.59    201.02   13.60   False
  148.30   147.68      1.40      1.40   171.58    181.02   12.60   False
  148.35   147.73      1.39      1.39   171.57    152.02   11.80   False
  148.40   147.78      1.38      1.38   171.56    194.02   13.00   False
  148.45   147.83      1.37      1.37   171.56    160.02   12.20   False
  148.50   147.88      1.36      1.36   171.55    179.02   12.50   False
  148.55   147.93      1.35      1.35   171.54    181.02   12.90   False
  148.60   147.98      1.35      1.35   171.53    175.02   12.40   False
  148.65   148.03      1.34      1.34   171.52    178.02   12.80   False
  148.70   148.08      1.33      1.33   171.51    186.02   12.80   False
  148.75   148.13      1.32      1.32   171.50    195.02   13.40   False
  148.80   148.18      1.32      1.32   171.49    166.02   12.00   False
  148.85   148.23      1.31      1.31   171.48    184.02   13.00   False
  148.90   148.28      1.30      1.30   171.48    215.02   13.70   False
  148.95   148.33      1.30      1.30   171.47    183.02   12.90   False
  149.00   148.38      1.29      1.29   171.46    184.02   12.60   False
  149.05   148.43      1.28      1.28   171.45    174.02   12.60   False
  149.10   148.48      1.28      1.28   171.44    175.02   12.30   False
  149.15   148.53      1.27      1.27   171.43    171.02   12.50   False
  149.20   148.58      1.27      1.27   171.42    166.02   12.00   False
  149.25   148.63      1.26      1.26   171.41    188.02   13.00   False
  149.30   148.68      1.26      1.26   171.40    165.02   11.90   False
  149.35   148.73      1.25      1.25   171.40    184.02   12.90   False
  149.40   148.78      1.25      1.25   171.39    181.02   12.60   False
  149.45   148.83      1.25      1.25   171.38    174.02   12.60   False
  149.50   148.88      1.24      1.24   171.37    178.02   12.40   False
  149.55   148.93      1.24      1.24   171.36    191.02   13.20   False
  149.60   148.98      1.23      1.23   171.35    181.02   12.50   False
  149.65   149.03      1.23      1.23   171.34    174.02   12.60   False
  149.70   149.08      1.23      1.23   171.33    180.02   12.50   False
  149.75   149.13      1.23      1.23   171.32    177.02   12.70   False
  149.80   149.18      1.22      1.22   171.32    164.02   11.90   False
  149.85   149.23      1.22      1.22   171.31    203.02   13.60   False
  149.90   149.28      1.22      1.22   171.30    178.02   12.40   False
  149.95   149.33      1.22      1.22   171.29    162.02   12.20   False
  150.00   149.38      1.21      1.21   171.28    192.02   12.90   False
  150.05   149.43      1.21      1.21   171.27    164.02   12.20   False
  150.10   149.48      1.21      1.21   171.26    151.02   11.40   False
  150.15   149.53      1.21      1.21   171.25    170.02   12.50   False
  150.20   149.58      1.21      1.21   171.24    166.02   12.00   False
  150.25   149.63      1.21      1.21   171.24    194.02   13.30   False
  150.30   149.68      1.21      1.21   171.23    168.02   12.10   False
  150.35   149.73      1.21      1.21   171.22    173.02   12.50   False
  150.40   149.78      1.21      1.21   171.21    175.02   12.30   False
  150.45   149.83      1.21      1.21   171.20    193.02   13.30   False
  150.50   149.88      1.21      1.21   171.19    177.02   12.40   False
  150.55   149.93      1.21      1.21   171.18    185.02   13.00   False
  150.60   149.98      1.21      1.21   171.17    178.02   12.40   False
  150.65   150.03      1.21      1.21   171.16    178.02   12.70   False
  150.70   150.08      1.21      1.21   171.16    179.02   12.50   False
  150.75   150.13      1.21      1.21   171.15    180.02   12.90   False
  150.80   150.18      1.21      1.21   171.14    169.02   12.20   False
  150.85   150.23      1.21      1.21   171.13    177.02   12.80   False
  150.90   150.28      1.22      1.22   171.12    159.02   11.80   False
  150.95   150.33      1.22      1.22   171.11    167.02   12.40   False
  151.00   150.38      1.22      1.22   171.10    180.02   12.60   False
  151.05   150.43      1.22      1.22   171.09    158.02   12.20   False
  151.10   150.48      1.23      1.23   171.08    173.02   12.40   False
  151.15   150.53      1.23      1.23   171.08    172.02   12.70   False
  151.20   150.58      1.23      1.23   171.07    163.02   12.10   False
  151.25   150.63      1.24      1.24   171.06    168.02   12.60   False
  151.30   150.68      1.24      1.24   171.05    166.02   12.20   False
  151.35   150.73      1.25      1.25   171.04    179.02   13.00   False
  151.40   150.78      1.25      1.25   171.03    159.02   12.00   False
  151.45   150.83      1.26      1.26   171.02    173.02   12.90   False
  151.50   150.88      1.26      1.26   171.01    170.02   12.40   False
  151.55   150.93      1.27      1.27   171.00    151.02   12.10   False
  151.60   150.98      1.27      1.27   171.00    174.02   12.60   False
  151.65   151.03      1.28      1.28   170.99    182.02   13.20   False
  151.70   151.08      1.29      1.29   170.98    182.02   12.90   False
  151.75   151.13      1.29      1.29   170.97    172.02   12.90   False
  151.80   151.18      1.30      1.30   170.96    157.02   12.00   False
  151.85   151.23      1.31      1.31   170.95    156.02   12.30   False
  151.90   151.28      1.32      1.32   170.94    168.02   12.50   False
  151.95   151.33      1.33      1.33   170.93    194.02   13.80   False
  152.00   151.38      1.33      1.33   170.92    177.02   12.80   False
  152.05   151.43      1.34      1.34   170.92    170.02   12.90   False
  152.10   151.48      1.35      1.35   170.91    169.02   12.60   False
  152.15   151.53      1.36      1.36   170.90    173.02   13.00   False
  152.20   151.58      1.38      1.38   170.89    161.02   12.30   False
  152.25   151.63      1.39      1.39   170.88    169.02   12.90   False
  152.30   151.68      1.40      1.40   170.87    167.02   12.50   False
  152.35   151.73      1.41      1.41   170.86    194.02   13.80   False
  152.40   151.78      1.42      1.42   170.85    150.02   11.90   False
  152.45   151.83      1.44      1.44   170.84    159.02   12.50   False
  152.50   151.88      1.45      1.45   170.84    181.02   13.10   False
  152.55   151.93      1.47      1.47   170.83    180.02   13.30   False
  152.60   151.98      1.48      1.48   170.82    193.02   13.40   False
  152.65   152.03      1.50      1.50   170.81    192.02   13.70   False
  152.70   152.08      1.52      1.52   170.80    152.02   11.90   False
  152.75   152.13      1.53      1.53   170.79    159.02   12.50   False
  152.80   152.18      1.55      1.55   170.78    147.02   11.70   False
  152.85   152.23      1.57      1.57   170.77    190.02   13.60   False
  152.90   152.28      1.59      1.59   170.76    167.02   12.40   False
  152.95   152.33      1.61      1.61   170.76    193.02   13.60   False
  153.00   152.38      1.64      1.64   170.75    159.02   12.10   False
  153.05   152.43      1.66      1.66   170.74    195.02   13.60   False
  153.10   152.48      1.68      1.68   170.73    172.02   12.50   False
  153.15   152.53      1.71      1.71   170.72    148.02   11.90   False
  153.20   152.58      1.74      1.74   170.71    174.02   12.50   False
  153.25   152.63      1.76      1.76   170.70    194.02   13.50   False
  153.30   152.68      1.79      1.79   170.69    159.02   11.90   False
  153.35   152.73      1.82      1.82   170.68    190.02   13.30   False
  153.40   152.78      1.85      1.85   170.68    181.02   12.70   False
  153.45   152.83      1.89      1.89   170.67    159.02   12.10   False
  153.50   152.88      1.92      1.92   170.66    168.02   12.20   False
  153.55   152.93      1.96      1.96   170.65    175.02   12.70   False
  153.60   152.98      1.99      1.99   170.64    184.02   12.70   False
  153.65   153.03      2.03      2.03   170.63    200.02   13.50   False
  153.70   153.08      2.08      2.08   170.62    161.02   11.90   False
  153.75   153.13      2.12      2.12   170.61    162.02   12.10   False
  153.80   153.18      2.16      2.16   170.60    152.02   11.50   False
  153.85   153.23      2.21      2.21   170.60    177.02   12.70   False
  153.90   153.28      2.26      2.26   170.59    173.02   12.20   False
  153.95   153.33      2.31      2.31   170.58    184.02   12.90   False
  154.00   153.38      2.37      2.37   170.57    169.02   12.10   False
  154.05   153.43      2.43      2.43   170.56    163.02   12.10   False
  154.10   153.48      2.49      2.49   170.55    177.02   12.40   False
  154.15   153.53      2.55      2.55   170.54    171.02   12.50   False
  154.20   153.58      2.62      2.62   170.53    180.02   12.50   False
  154.25   153.63      2.69      2.69   170.52    201.02   13.40   False
  154.30   153.68      2.77      2.77   170.52    206.02   13.30   False
  154.35   153.73      2.85      2.85   170.51    181.02   12.70   False
  154.40   153.78      2.93      2.93   170.50    170.02   12.00   False
  154.45   153.83      3.02      3.02   170.49    177.02   12.60   False
  154.50   153.88      3.12      3.12   170.48    196.02   12.90   False
  154.55   153.93      3.22      3.22   170.47    201.02   13.40   False
  154.60   153.98      3.32      3.32   170.46    161.02   11.70   False
  154.65   154.03      3.43      3.43   170.45    179.02   12.60   False
  154.70   154.08      3.55      3.55   170.44    185.02   12.50   False
  154.75   154.13      3.68      3.68   170.44    167.02   12.10   False
  154.80   154.18      3.82      3.82   170.43    162.04   11.70   False
  154.85   154.23      3.97      3.97   170.42    178.04   12.60   False
  154.90   154.28      4.13      4.13   170.41    203.04   13.10   False
  154.95   154.33      4.30      4.30   170.40    193.04   13.10   False
  155.00   154.38      4.49      4.49   170.39    164.04   11.70   False
  155.05   154.43      4.69      4.69   170.38    191.04   13.00   False
  155.10   154.48      4.92      4.92   170.37    173.04   12.10   False
  155.15   154.53      5.17      5.17   170.36    165.04   12.00   False
  155.20   154.58      5.45      5.45   170.36    178.04   12.20   False
  155.25   154.63      5.77      5.77   170.35    196.04   13.20   False
  155.30   154.68      6.13      6.13   170.34    188.04   12.50   False
  155.35   154.73      6.55      6.55   170.33    183.04   12.70   False
  155.40   154.78      7.02      7.02   170.32    188.04   12.60   False
  155.45   154.83      7.57      7.57   170.31    166.04   12.10   False
  155.50   154.88      8.20      8.20   170.30    189.04   12.60   False
  155.55   154.93      8.93      8.93   170.29    175.04   12.40   False
  155.60   154.98      9.77      9.77   170.28    173.04   12.00   False
  155.65   155.03     10.75     10.75   170.28    201.04   13.30   False
  155.70   155.08     11.88     11.88   170.27    177.04   12.20   False
  155.75   155.13     13.17     13.17   170.26    202.04   13.30   False
  155.80   155.18     14.66     14.66   170.25    169.04   11.90   False
  155.85   155.23     16.35     16.35   170.24    198.04   13.20   False
  155.90   155.28     18.27     18.27   170.23    191.04   12.70   False
  155.95   155.33     20.42     20.42   170.22    207.04   13.50   False
  156.00   155.38     22.84     22.84   170.21    226.04   13.80   False
  156.05   155.43     25.52     25.52   170.20    184.04   12.80   False
  156.10   155.48     28.47     28.47   170.20    218.04   13.50   False
  156.15   155.53     31.70     31.70   170.19    215.04   13.80   False
  156.20   155.58     35.21     35.21   170.18    239.04   14.20   False
  156.25   155.63     38.97     38.97   170.17    292.04   16.10   False
  156.30   155.68     42.99     42.99   170.16    251.04   14.60   False
  156.35   155.73     47.23     47.23   170.15    255.04   15.10   False
  156.40   155.78     51.66     51.66   170.14    244.04   14.40   False
  156.45   155.83     56.25     56.25   170.13    259.04   15.20   False
  156.50   155.88     60.94     60.94   170.12    260.04   14.90   False
  156.55   155.93     65.68     65.68   170.12    294.04   16.30   False
  156.60   155.98     70.41     70.41   170.11    303.04   16.10   False
  156.65   156.03     75.05     75.05   170.10    282.04   15.90   False
  156.70   156.08     79.51     79.51   170.09    312.04   16.40   False
  156.75   156.13     83.71     83.71   170.08    317.04   16.90   False
  156.80   156.18     87.54     87.54   170.07    342.04   17.20   False
  156.85   156.23     90.90     90.90   170.06    338.04   17.50   False
  156.90   156.28     93.70     93.70   170.05    351.04   17.40   False
  156.95   156.33     95.86     95.86   170.04    359.04   18.10   False
  157.00   156.38     97.29     97.29   170.04    394.04   18.50   False
  157.05   156.43     97.97     97.97   170.03    316.04   17.00   False
  157.10   156.48     97.87     97.87   170.02    379.04   18.20   False
  157.15   156.53     97.01     97.01   170.01    359.06   18.20   False
  157.20   156.58     95.43     95.43   170.00    404.06   18.80   False
  157.25   156.63     93.20     93.20   169.99    381.06   18.80   False
  157.30   156.68     90.40     90.40   169.98    359.06   17.80   False
  157.35   156.73     87.12     87.12   169.97    364.06   18.40   False
  157.40   156.78     83.47     83.47   169.96    347.06   17.60   False
  157.45   156.83     79.53     79.53   169.96    328.06   17.50   False
  157.50   156.88     75.40     75.40   169.95    344.06   17.50   False
  157.55   156.93     71.15     71.15   169.94    320.06   17.40   False
  157.60   156.98     66.86     66.86   169.93    333.06   17.40   False
  157.65   157.03     62.57     62.57   169.92    319.06   17.50   False
  157.70   157.08     58.35     58.35   169.91    289.06   16.30   False
  157.75   157.13     54.23     54.23   169.90    284.06   16.60   False
  157.80   157.18     50.25     50.25   169.89    283.06   16.20   False
  157.85   157.23     46.43     46.43   169.88    305.06   17.20   False
  157.90   157.28     42.79     42.79   169.88    281.06   16.20   False
  157.95   157.33     39.35     39.35   169.87    244.06   15.60   False
  158.00   157.38     36.12     36.12   169.86    253.06   15.40   False
  158.05   157.43     33.09     33.09   169.85    245.06   15.60   False
  158.10   157.48     30.29     30.29   169.84    210.06   14.10   False
  158.15   157.53     27.69     27.69   169.83    201.06   14.20   False
  158.20   157.58     25.30     25.30   169.82    226.06   14.70   False
  158.25   157.63     23.11     23.11   169.81    206.06   14.40   False
  158.30   157.68     21.12     21.12   169.80    218.08   14.40   False
  158.35   157.73     19.31     19.31   169.80    201.08   14.30   False
  158.40   157.78     17.66     17.66   169.79    226.08   14.70   False
  158.45   157.83     16.18     16.18   169.78    201.08   14.20   False
  158.50   157.88     14.85     14.85   169.77    210.08   14.20   False
  158.55   157.93     13.65     13.65   169.76    207.08   14.40   False
  158.60   157.98     12.58     12.58   169.75    176.08   13.00   False
  158.65   158.03     11.62     11.62   169.74    172.08   13.10   False
  158.70   158.08     10.77     10.77   169.73    173.08   12.90   False
  158.75   158.13     10.00     10.00   169.72    195.08   13.90   False
  158.80   158.18      9.32      9.32   169.72    168.08   12.70   False
  158.85   158.23      8.72      8.72   169.71    177.08   13.30   False
  158.90   158.28      8.18      8.18   169.70    186.08   13.30   False
  158.95   158.33      7.70      7.70   169.69    170.08   13.00   False
  159.00   158.38      7.27      7.27   169.68    190.08   13.40   False
  159.05   158.43      6.88      6.88   169.67    175.10   13.10   False
  159.10   158.48      6.54      6.54   169.66    191.10   13.40   False
  159.15   158.53      6.23      6.23   169.65    164.10   12.70   False
  159.20   158.58      5.95      5.95   169.64    189.10   13.30   False
  159.25   158.63      5.69      5.69   169.64    176.10   13.10   False
  159.30   158.68      5.46      5.46   169.63    175.10   12.80   False
  159.35   158.73      5.25      5.25   169.62    162.10   12.50   False
  159.40   158.78      5.06      5.06   169.61    184.10   13.00   False
  159.45   158.83      4.89      4.89   169.60    163.10   12.50   False
  159.50   158.88      4.73      4.73   169.59    179.10   12.80   False
  159.55   158.93      4.58      4.58   169.58    194.10   13.60   False
  159.60   158.98      4.44      4.44   169.57    165.12   12.20   False
  159.65   159.03      4.31      4.31   169.56    180.12   13.00   False
  159.70   159.08      4.19      4.19   169.56    174.12   12.60   False
  159.75   159.13      4.08      4.08   169.55    180.12   13.00   False
  159.80   159.18      3.98      3.98   169.54    179.12   12.60   False
  159.85   159.23      3.88      3.88   169.53    189.12   13.30   False
  159.90   159.28      3.79      3.79   169.52    185.12   12.90   False
  159.95   159.33      3.70      3.70   169.51    151.12   11.80   False
  160.00   159.38      3.62      3.62   169.50    176.12   12.50   False
  160.05   159.43      3.54      3.54   169.49    165.14   12.30   False
  160.10   159.48      3.46      3.46   169.48    163.14   12.00   False
  160.15   159.53      3.39      3.39   169.48    184.14   13.00   False
  160.20   159.58      3.32      3.32   169.47    157.14   11.70   False
  160.25   159.63      3.26      3.26   169.46    166.14   12.30   False
  160.30   159.68      3.20      3.20   169.45    160.14   11.80   False
  160.35   159.73      3.14      3.14   169.44    183.16   12.90   False
  160.40   159.78      3.08      3.08   169.43    167.16   12.10   False
  160.45   159.83      3.03      3.03   169.42    180.16   12.80   False
  160.50   159.88      2.98      2.98   169.41    183.16   12.60   False
  160.55   159.93      2.93      2.93   169.40    163.16   12.20   False
  160.60   159.98      2.88      2.88   169.40    178.16   12.40   False
  160.65   160.03      2.84      2.84   169.39    179.18   12.80   False
  160.70   160.08      2.79      2.79   169.38    161.18   11.80   False
  160.75   160.13      2.75      2.75   169.37    168.18   12.40   False
  160.80   160.18      2.71      2.71   169.36    173.18   12.30   False
  160.85   160.23      2.68      2.68   169.35    202.20   13.60   False
  160.90   160.28      2.64      2.64   169.34    145.20   11.30   False
  160.95   160.33      2.60      2.60   169.33    162.20   12.20   False
  161.00   160.38      2.57      2.57   169.32    180.20   12.50   False
  161.05   160.43      2.54      2.54   169.32    186.20   13.10   False
  161.10   160.48      2.51      2.51   169.31    166.22   12.10   False
  161.15   160.53      2.48      2.48   169.30    177.22   12.70   False
  161.20   160.58      2.45      2.45   169.29    194.22   13.10   False
  161.25   160.63      2.42      2.42   169.28    177.24   12.80   False
  161.30   160.68      2.40      2.40   169.27    178.24   12.50   False
  161.35   160.73      2.37      2.37   169.26    190.24   13.20   False
  161.40   160.78      2.35      2.35   169.25    160.26   11.90   False
  161.45   160.83      2.33      2.33   169.24    173.26   12.60   False
  161.50   160.88      2.30      2.30   169.24    191.26   12.90   False
  161.55   160.93      2.28      2.28   169.23    161.28   12.20   False
  161.60   160.98      2.26      2.26   169.22    181.28   12.60   False
  161.65   161.03      2.24      2.24   169.21    152.28   11.80   False
  161.70   161.08      2.23      2.23   169.20    195.30   13.00   False
  161.75   161.13      2.21      2.21   169.19    171.30   12.50   False
  161.80   161.18      2.19      2.19   169.18    188.32   12.80   False
  161.85   161.23      2.18      2.18   169.17    164.32   12.20   False
  161.90   161.28      2.16      2.16   169.16    185.34   12.70   False
  161.95   161.33      2.15      2.15   169.16    173.34   12.60   False
  162.00   161.38      2.14      2.14   169.15    162.36   11.90   False
  162.05   161.43      2.13      2.13   169.14    166.36   12.30   False
  162.10   161.48      2.11      2.11   169.13    201.38   13.20   False

loop_lbco
_pd_peak_index_h
_pd_peak_index_k
_pd_peak_index_l
_pd_peak_index_mult
_pd_peak_2theta
_pd_peak_intensity_plus
_pd_peak_intensity_minus
  1   0   0    6    22.76     8.73     8.73
  1   1   0   12    32.13    45.04    45.04
  1   1   1    8    39.47   696.86   696.86
  2   0   0    6    45.78   599.30   599.30
  2   1   0   24    51.47     4.76     4.76
  2   1   1   24    56.73    38.03    38.03
  2   2   0   12    66.40   582.52   582.52
  2   2   1   24    70.96     1.70     1.70
  3   0   0    6    70.96     0.43     0.43
  3   1   0   24    75.39    28.68    28.68
  3   1   1   24    79.72   516.60   516.60
  2   2   2    8    84.00   257.92   257.92
  3   2   0   24    88.23     0.69     0.69
  3   2   1   48    92.46    51.90    51.90
  4   0   0    6   100.96   150.20   150.20
  3   2   2   24   105.29     0.26     0.26
  4   1   0   24   105.29     0.26     0.26
  3   3   0   12   109.71    13.20    13.20
  4   1   1   24   109.71    26.40    26.40
  3   3   1   24   114.24   313.40   313.40
  4   2   0   24   118.94   534.52   534.52
  4   2   1   48   123.86     0.15     0.15
  3   3   2   24   129.07    31.00    31.00
  4   2   2   24   140.91   599.85   599.85
  5   0   0    6   148.08     0.00     0.00
  4   3   0   24   148.08     0.00     0.00
  5   1   0   24   157.07    59.46    59.46
  4   3   1   48   157.07   118.92   118.92

loop_coo
_pd_peak_index_h
_pd_peak_index_k
_pd_peak_index_l
_pd_peak_index_mult
_pd_peak_2theta
_pd_peak_intensity_plus
_pd_peak_intensity_minus
  1   1   1    8    35.96    4.57    4.57
  2   0   0    6    41.65   16.35   16.35
  2   2   0   12    60.04   16.47   16.47
  3   1   1   24    71.69    3.68    3.68
  2   2   2    8    75.37    7.47    7.47
  4   0   0    6    89.62    4.37    4.37
  3   3   1   24   100.22    2.25    2.25
  4   2   0   24   103.81   15.01   15.01
  4   2   2   24   118.91   14.15   14.15
  3   3   3    8   131.78    0.69    0.69
  5   1   1   24   131.78    2.07    2.07
  4   4   0   12   165.45   17.98   17.98
