Repository: EasyScience/EasyDiffractionBeta

# EasyDiffractionBeta
Upcoming versions of EasyDiffraction

File: easyDiffractionApp/Examples/La0.5Ba0.5CoO3/summary/report.cif (part 1 of 6)
data_lbco

_cell.length_a 3.8909(1)
_cell.length_b 3.8909
_cell.length_c 3.8909
_cell.angle_alpha 90
_cell.angle_beta 90
_cell.angle_gamma 90
_space_group.name_H-M_alt "P m -3 m"
_space_group.IT_coordinate_system_code 1

loop_
_atom_site.label
_atom_site.type_symbol
_atom_site.fract_x
_atom_site.fract_y
_atom_site.fract_z
_atom_site.occupancy
_atom_site.adp_type
_atom_site.B_iso_or_equiv
_atom_site.multiplicity
_atom_site.Wyckoff_symbol
La La 0 0 0 0.5 Biso 0.4958 1 a
Ba Ba 0 0 0 0.5 Biso 0.4943 1 a
Co Co 0.5 0.5 0.5 1 Biso 0.2567 1 b
O O 0 0.5 0.5 1 Biso 1.4041 3 c

data_hrpt

_diffrn_radiation.probe neutron
_diffrn_radiation_wavelength.wavelength 1.494
_pd_calib.2theta_offset 0.6225(1)
_pd_instr.resolution_u 0.0834
_pd_instr.resolution_v -0.1168
_pd_instr.resolution_w 0.123
_pd_instr.resolution_x 0
_pd_instr.resolution_y 0.0797
_pd_meas.2theta_scan_range_min 10
_pd_meas.2theta_scan_range_max 164.85
_pd_meas.2theta_scan_range_inc 0.05
_pd_instr.reflex_asymmetry_p1 0
_pd_instr.reflex_asymmetry_p2 0
_pd_instr.reflex_asymmetry_p3 0
_pd_instr.reflex_asymmetry_p4 0

loop_
_pd_phase_block.id
_pd_phase_block.scale
lbco 9.0976(263)

loop_
_pd_background.line_segment_X
_pd_background.line_segment_intensity
10 174.3
20 159.8
30 167.9
50 166.1
70 172.3
90 171.1
110 172.4
130 182.5
150 173
165 171.1

loop_
_pd_proc_2theta
_pd_proc_2theta_corrected
_pd_proc_intensity_plus_net
_pd_proc_intensity_minus_net
_pd_proc_intensity_bkg_calc
_pd_proc_intensity
_pd_proc_intensity_sigma
_pd_proc_excluded
   10.00     9.38      0.76      0.76   174.30    167.00   12.60   False
   10.05     9.43      0.75      0.75   174.23    157.00   12.50   False
   10.10     9.48      0.74      0.74   174.16    187.00   13.30   False
   10.15     9.53      0.74      0.74   174.08    197.00   14.00   False
   10.20     9.58      0.73      0.73   174.01    164.00   12.50   False
   10.25     9.63      0.73      0.73   173.94    171.00   13.00   False
   10.30     9.68      0.72      0.72   173.87    190.00   13.40   False
   10.35     9.73      0.71      0.71   173.79    182.00   13.50   False
   10.40     9.78      0.71      0.71   173.72    166.00   12.60   False
   10.45     9.83      0.70      0.70   173.65    203.00   14.30   False
   10.50     9.88      0.70      0.70   173.57    156.00   12.20   False
   10.55     9.93      0.69      0.69   173.50    190.00   13.90   False
   10.60     9.98      0.69      0.69   173.43    175.00   13.00   False
   10.65    10.03      0.68      0.68   173.36    161.00   12.90   False
   10.70    10.08      0.68      0.68   173.28    187.00   13.50   False
   10.75    10.13      0.67      0.67   173.21    166.00   13.10   False
   10.80    10.18      0.67      0.67   173.14    171.00   13.00   False
   10.85    10.23      0.66      0.66   173.07    177.00   13.60   False
   10.90    10.28      0.66      0.66   173.00    159.00   12.60   False
   10.95    10.33      0.65      0.65   172.92    184.00   13.90   False
   11.00    10.38      0.65      0.65   172.85    160.00   12.60   False
   11.05    10.43      0.64      0.64   172.78    182.00   13.90   False
   11.10    10.48      0.64      0.64   172.71    167.00   13.00   False
   11.15    10.53      0.63      0.63   172.63    169.00   13.40   False
   11.20    10.58      0.63      0.63   172.56    186.00   13.70   False
   11.25    10.63      0.63      0.63   172.49    167.00   13.30   False
   11.30    10.68      0.62      0.62   172.41    169.00   13.10   False
   11.35    10.73      0.62      0.62   172.34    159.00   13.10   False
   11.40    10.78      0.61      0.61   172.27    170.00   13.20   False
   11.45    10.83      0.61      0.61   172.20    179.00   13.90   False
   11.50    10.88      0.61      0.61   172.12    178.00   13.50   False
   11.55    10.93      0.60      0.60   172.05    188.00   14.20   False
   11.60    10.98      0.60      0.60   171.98    176.00   13.50   False
   11.65    11.03      0.59      0.59   171.91    196.00   14.60   False
   11.70    11.08      0.59      0.59   171.84    182.00   13.70   False
   11.75    11.13      0.59      0.59   171.76    183.00   14.00   False
   11.80    11.18      0.58      0.58   171.69    195.00   14.10   False
   11.85    11.23      0.58      0.58   171.62    144.00   12.40   False
   11.90    11.28      0.57      0.57   171.54    178.00   13.50   False
   11.95    11.33      0.57      0.57   171.47    175.00   13.70   False
   12.00    11.38      0.57      0.57   171.40    200.00   14.20   False
   12.05    11.43      0.56      0.56   171.33    157.00   12.90   False
   12.10    11.48      0.56      0.56   171.25    195.00   14.00   False
   12.15    11.53      0.56      0.56   171.18    164.00   13.10   False
   12.20    11.58      0.55      0.55   171.11    188.00   13.70   False
   12.25    11.63      0.55      0.55   171.04    168.00   13.10   False
   12.30    11.68      0.55      0.55   170.97    191.00   13.70   False
   12.35    11.73      0.54      0.54   170.89    178.00   13.40   False
   12.40    11.78      0.54      0.54   170.82    182.00   13.30   False
   12.45    11.83      0.54      0.54   170.75    174.00   13.30   False
   12.50    11.88      0.54      0.54   170.68    171.00   12.90   False
   12.55    11.93      0.53      0.53   170.60    174.00   13.20   False
   12.60    11.98      0.53      0.53   170.53    184.00   13.30   False
   12.65    12.03      0.53      0.53   170.46    164.00   12.80   False
   12.70    12.08      0.52      0.52   170.38    166.00   12.50   False
   12.75    12.13      0.52      0.52   170.31    177.00   13.20   False
   12.80    12.18      0.52      0.52   170.24    174.00   12.80   False
   12.85    12.23      0.51      0.51   170.17    187.00   13.50   False
   12.90    12.28      0.51      0.51   170.09    183.00   13.10   False
   12.95    12.33      0.51      0.51   170.02    187.00   13.50   False
   13.00    12.38      0.51      0.51   169.95    175.00   12.80   False
   13.05    12.43      0.50      0.50   169.88    165.00   12.70   False
   13.10    12.48      0.50      0.50   169.81    177.00   12.80   False
   13.15    12.53      0.50      0.50   169.73    182.00   13.30   False
   13.20    12.58      0.50      0.50   169.66    195.00   13.50   False
   13.25    12.63      0.49      0.49   169.59    163.00   12.60   False
   13.30    12.68      0.49      0.49   169.51    180.00   12.90   False
   13.35    12.73      0.49      0.49   169.44    171.00   12.90   False
   13.40    12.78      0.49      0.49   169.37    182.00   13.00   False
   13.45    12.83      0.48      0.48   169.30    179.00   13.10   False
   13.50    12.88      0.48      0.48   169.22    161.00   12.20   False
   13.55    12.93      0.48      0.48   169.15    156.00   12.30   False
   13.60    12.98      0.48      0.48   169.08    197.00   13.50   False
   13.65    13.03      0.47      0.47   169.01    167.00   12.70   False
   13.70    13.08      0.47      0.47   168.94    180.00   12.80   False
   13.75    13.13      0.47      0.47   168.86    182.00   13.20   False
   13.80    13.18      0.47      0.47   168.79    176.00   12.70   False
   13.85    13.23      0.47      0.47   168.72    153.00   12.10   False
   13.90    13.28      0.46      0.46   168.65    179.00   12.80   False
   13.95    13.33      0.46      0.46   168.57    156.00   12.30   False
   14.00    13.38      0.46      0.46   168.50    187.00   13.10   False
   14.05    13.43      0.46      0.46   168.43    170.00   12.80   False
   14.10    13.48      0.45      0.45   168.35    185.00   13.00   False
   14.15    13.53      0.45      0.45   168.28    180.00   13.20   False
   14.20    13.58      0.45      0.45   168.21    167.00   12.40   False
   14.25    13.63      0.45      0.45   168.14    159.00   12.40   False
   14.30    13.68      0.45      0.45   168.06    152.00   11.80   False
   14.35    13.73      0.44      0.44   167.99    173.00   13.00   False
   14.40    13.78      0.44      0.44   167.92    169.00   12.50   False
   14.45    13.83      0.44      0.44   167.85    185.00   13.40   False
   14.50    13.88      0.44      0.44   167.78    168.00   12.40   False
   14.55    13.93      0.44      0.44   167.70    193.00   13.70   False
   14.60    13.98      0.44      0.44   167.63    177.00   12.80   False
   14.65    14.03      0.43      0.43   167.56    161.00   12.50   False
   14.70    14.08      0.43      0.43   167.49    180.00   12.90   False
   14.75    14.13      0.43      0.43   167.41    165.00   12.60   False
   14.80    14.18      0.43      0.43   167.34    178.00   12.80   False
   14.85    14.23      0.43      0.43   167.27    157.00   12.30   False
   14.90    14.28      0.43      0.43   167.19    163.00   12.30   False
   14.95    14.33      0.42      0.42   167.12    143.00   11.70   False
   15.00    14.38      0.42      0.42   167.05    155.00   11.90   False
   15.05    14.43      0.42      0.42   166.98    168.00   12.80   False
   15.10    14.48      0.42      0.42   166.91    160.00   12.10   False
   15.15    14.53      0.42      0.42   166.83    155.00   12.20   False
   15.20    14.58      0.42      0.42   166.76    203.00   13.70   False
   15.25    14.63      0.41      0.41   166.69    164.00   12.60   False
   15.30    14.68      0.41      0.41   166.62    158.00   12.10   False
   15.35    14.73      0.41      0.41   166.54    152.00   12.10   False
   15.40    14.78      0.41      0.41   166.47    173.00   12.60   False
   15.45    14.83      0.41      0.41   166.40    160.00   12.50   False
   15.50    14.88      0.41      0.41   166.32    172.00   12.60   False
   15.55    14.93      0.41      0.41   166.25    164.00   12.60   False
   15.60    14.98      0.40      0.40   166.18    163.00   12.30   False
   15.65    15.03      0.40      0.40   166.11    173.00   13.00   False
   15.70    15.08      0.40      0.40   166.03    177.00   12.80   False
   15.75    15.13      0.40      0.40   165.96    184.00   13.40   False
   15.80    15.18      0.40      0.40   165.89    173.00   12.70   False
   15.85    15.23      0.40      0.40   165.82    182.00   13.30   False
   15.90    15.28      0.40      0.40   165.75    156.00   12.10   False
   15.95    15.33      0.39      0.39   165.67    152.00   12.20   False
   16.00    15.38      0.39      0.39   165.60    201.00   13.70   False
   16.05    15.43      0.39      0.39   165.53    156.00   12.30   False
   16.10    15.48      0.39      0.39   165.46    169.00   12.50   False
   16.15    15.53      0.39      0.39   165.38    178.00   13.20   False
   16.20    15.58      0.39      0.39   165.31    150.00   11.80   False
   16.25    15.63      0.39      0.39   165.24    163.00   12.60   False
   16.30    15.68      0.39      0.39   165.16    165.00   12.40   False
   16.35    15.73      0.38      0.38   165.09    160.00   12.50   False
   16.40    15.78      0.38      0.38   165.02    171.00   12.60   False
   16.45    15.83      0.38      0.38   164.95    168.00   12.80   False
   16.50    15.88      0.38      0.38   164.88    159.00   12.20   False
   16.55    15.93      0.38      0.38   164.80    166.00   12.80   False
   16.60    15.98      0.38      0.38   164.73    156.00   12.10   False
   16.65    16.03      0.38      0.38   164.66    156.00   12.40   False
   16.70    16.08      0.38      0.38   164.59    154.00   12.10   False
   16.75    16.13      0.38      0.38   164.51    173.00   13.10   False
   16.80    16.18      0.37      0.37   164.44    173.00   12.80   False
   16.85    16.23      0.37      0.37   164.37    161.00   12.70   False
   16.90    16.28      0.37      0.37   164.29    177.00   13.00   False
   16.95    16.33      0.37      0.37   164.22    159.00   12.70   False
   17.00    16.38      0.37      0.37   164.15    162.00   12.50   False
   17.05    16.43      0.37      0.37   164.08    166.00   13.00   False
   17.10    16.48      0.37      0.37   164.00    167.00   12.70   False
   17.15    16.53      0.37      0.37   163.93    166.00   13.10   False
   17.20    16.58      0.37      0.37   163.86    168.00   12.80   False
   17.25    16.63      0.37      0.37   163.79    188.00   14.00   False
   17.30    16.68      0.37      0.37   163.72    165.00   12.80   False
   17.35    16.73      0.36      0.36   163.64    171.00   13.40   False
   17.40    16.78      0.36      0.36   163.57    171.00   13.10   False
   17.45    16.83      0.36      0.36   163.50    162.00   13.10   False
   17.50    16.88      0.36      0.36   163.43    161.00   12.80   False
   17.55    16.93      0.36      0.36   163.35    177.00   13.80   False
   17.60    16.98      0.36      0.36   163.28    176.00   13.40   False
   17.65    17.03      0.36      0.36   163.21    175.00   13.70   False
   17.70    17.08      0.36      0.36   163.13    140.00   12.00   False
   17.75    17.13      0.36      0.36   163.06    177.00   13.90   False
   17.80    17.18      0.36      0.36   162.99    150.00   12.40   False
   17.85    17.23      0.36      0.36   162.92    154.00   12.90   False
   17.90    17.28      0.36      0.36   162.84    138.00   11.90   False
   17.95    17.33      0.36      0.36   162.77    161.00   13.20   False
   18.00    17.38      0.36      0.36   162.70    171.00   13.30   False
   18.05    17.43      0.35      0.35   162.63    144.00   12.50   False
   18.10    17.48      0.35      0.35   162.56    148.00   12.40   False
   18.15    17.53      0.35      0.35   162.48    169.00   13.50   False
   18.20    17.58      0.35      0.35   162.41    162.00   12.90   False
   18.25    17.63      0.35      0.35   162.34    171.00   13.50   False
   18.30    17.68      0.35      0.35   162.26    155.00   12.60   False
   18.35    17.73      0.35      0.35   162.19    143.00   12.30   False
   18.40    17.78      0.35      0.35   162.12    162.00   12.80   False
   18.45    17.83      0.35      0.35   162.05    177.00   13.60   False
   18.50    17.88      0.35      0.35   161.97    158.00   12.60   False
   18.55    17.93      0.35      0.35   161.90    142.00   12.20   False
   18.60    17.98      0.35      0.35   161.83    153.00   12.40   False
   18.65    18.03      0.35      0.35   161.76    169.00   13.30   False
   18.70    18.08      0.35      0.35   161.69    144.00   12.00   False
   18.75    18.13      0.35      0.35   161.61    171.00   13.30   False
   18.80    18.18      0.35      0.35   161.54    159.00   12.50   False
   18.85    18.23      0.35      0.35   161.47    169.00   13.10   False
   18.90    18.28      0.35      0.35   161.40    163.00   12.60   False
   18.95    18.33      0.35      0.35   161.32    154.00   12.50   False
   19.00    18.38      0.35      0.35   161.25    146.00   11.90   False
   19.05    18.43      0.35      0.35   161.18    154.00   12.50   False
   19.10    18.48      0.35      0.35   161.10    156.00   12.20   False
   19.15    18.53      0.35      0.35   161.03    195.00   14.00   False
   19.20    18.58      0.34      0.34   160.96    154.00   12.10   False
   19.25    18.63      0.34      0.34   160.89    167.00   12.90   False
   19.30    18.68      0.34      0.34   160.81    156.00   12.20   False
   19.35    18.73      0.34      0.34   160.74    148.00   12.10   False
   19.40    18.78      0.34      0.34   160.67    173.00   12.80   False
   19.45    18.83      0.34      0.34   160.60    155.00   12.40   False
   19.50    18.88      0.34      0.34   160.53    146.00   11.70   False
   19.55    18.93      0.34      0.34   160.45    173.00   13.10   False
   19.60    18.98      0.34      0.34   160.38    179.00   13.00   False
   19.65    19.03      0.34      0.34   160.31    152.00   12.30   False
   19.70    19.08      0.34      0.34   160.24    182.00   13.10   False
   19.75    19.13      0.34      0.34   160.16    183.00   13.40   False
   19.80    19.18      0.34      0.34   160.09    150.00   11.90   False
   19.85    19.23      0.34      0.34   160.02    155.00   12.30   False
   19.90    19.28      0.35      0.35   159.94    158.00   12.20   False
   19.95    19.33      0.35      0.35   159.87    161.00   12.60   False
   20.00    19.38      0.35      0.35   159.80    164.00   12.40   False
   20.05    19.43      0.35      0.35   159.84    166.00   12.80   False
   20.10    19.48      0.35      0.35   159.88    172.00   12.70   False
   20.15    19.53      0.35      0.35   159.92    148.00   12.10   False
   20.20    19.58      0.35      0.35   159.96    161.00   12.30   False
   20.25    19.63      0.35      0.35   160.00    160.00   12.60   False
   20.30    19.68      0.35      0.35   160.04    185.00   13.20   False
   20.35    19.73      0.35      0.35   160.08    165.00   12.80   False
   20.40    19.78      0.35      0.35   160.12    155.00   12.10   False
   20.45    19.83      0.35      0.35   160.16    172.00   13.00   False
   20.50    19.88      0.35      0.35   160.21    170.00   12.70   False
   20.55    19.93      0.35      0.35   160.25    180.00   13.40   False
   20.60    19.98      0.35      0.35   160.29    184.00   13.20   False
   20.65    20.03      0.36      0.36   160.33    164.00   12.80   False
   20.70    20.08      0.36      0.36   160.37    177.00   13.00   False
   20.75    20.13      0.36      0.36   160.41    150.00   12.20   False
   20.80    20.18      0.36      0.36   160.45    176.00   12.90   False
   20.85    20.23      0.36      0.36   160.49    174.00   13.20   False
   20.90    20.28      0.36      0.36   160.53    173.00   12.80   False
   20.95    20.33      0.37      0.37   160.57    167.00   12.90   False
   21.00    20.38      0.37      0.37   160.61    158.00   12.20   False
   21.05    20.43      0.37      0.37   160.65    174.00   13.20   False
   21.10    20.48      0.38      0.38   160.69    160.00   12.30   False
   21.15    20.53      0.38      0.38   160.73    174.00   13.20   False
   21.20    20.58      0.38      0.38   160.77    160.00   12.30   False
   21.25    20.63      0.39      0.39   160.81    182.00   13.40   False
   21.30    20.68      0.39      0.39   160.85    155.00   12.10   False
   21.35    20.73      0.40      0.40   160.89    182.00   13.40   False
   21.40    20.78      0.40      0.40   160.93    157.00   12.20   False
   21.45    20.83      0.41      0.41   160.97    174.00   13.20   False
   21.50    20.88      0.41      0.41   161.01    173.00   12.80   False
   21.55    20.93      0.42      0.42   161.06    165.00   12.80   False
   21.60    20.98      0.43      0.43   161.10    182.00   13.10   False
   21.65    21.03      0.44      0.44   161.14    176.00   13.20   False
   21.70    21.08      0.45      0.45   161.18    150.00   11.90   False
   21.75    21.13      0.47      0.47   161.22    162.00   12.60   False
   21.80    21.18      0.48      0.48   161.26    172.00   12.70   False
   21.85    21.23      0.50      0.50   161.30    162.00   12.70   False
   21.90    21.28      0.52      0.52   161.34    171.00   12.70   False
   21.95    21.33      0.54      0.54   161.38    165.00   12.80   False
   22.00    21.38      0.57      0.57   161.42    180.00   13.00   False
   22.05    21.43      0.60      0.60   161.46    167.00   12.80   False
   22.10    21.48      0.65      0.65   161.50    159.00   12.20   False
   22.15    21.53      0.70      0.70   161.54    159.00   12.50   False
   22.20    21.58      0.79      0.79   161.58    160.00   12.30   False
   22.25    21.63      0.92      0.92   161.62    174.00   13.10   False
   22.30    21.68      1.16      1.16   161.66    175.00   12.90   False
   22.35    21.73      1.61      1.61   161.70    172.00   13.10   False
   22.40    21.78      2.43      2.43   161.74    176.00   12.90   False
   22.45    21.83      3.83      3.83   161.78    140.00   11.80   False
   22.50    21.88      6.02      6.02   161.82    163.00   12.40   False
   22.55    21.93      9.07      9.07   161.87    180.00   13.50   False
   22.60    21.98     12.81     12.81   161.91    211.00   14.20   False
   22.65    22.03     16.70     16.70   161.95    190.00   13.90   False
   22.70    22.08     19.90     19.90   161.99    179.00   13.10   False
   22.75    22.13     21.41     21.41   162.03    195.00   14.10   False
   22.80    22.18     20.63     20.63   162.07    198.00   13.90   False
   22.85    22.23     17.87     17.87   162.11    181.00   13.70   False
   22.90    22.28     14.08     14.08   162.15    203.00   14.10   False
   22.95    22.33     10.19     10.19   162.19    193.00   14.10   False
   23.00    22.38      6.87      6.87   162.23    155.00   12.40   False
   23.05    22.43      4.39      4.39   162.27    159.00   12.90   False
   23.10    22.48      2.75      2.75   162.31    184.00   13.50   False
   23.15    22.53      1.77      1.77   162.35    145.00   12.30   False
   23.20    22.58      1.23      1.23   162.39    145.00   12.00   False
   23.25    22.63      0.94      0.94   162.43    179.00   13.70   False
   23.30    22.68      0.78      0.78   162.47    185.00   13.60   False
   23.35    22.73      0.69      0.69   162.51    168.00   13.30   False
   23.40    22.78      0.63      0.63   162.55    185.00   13.60   False
   23.45    22.83      0.59      0.59   162.59    170.00   13.40   False
   23.50    22.88      0.55      0.55   162.63    174.00   13.30   False
   23.55    22.93      0.52      0.52   162.68    164.00   13.20   False
   23.60    22.98      0.50      0.50   162.72    168.00   13.10   False
   23.65    23.03      0.48      0.48   162.76    185.00   14.10   False
   23.70    23.08      0.46      0.46   162.80    183.00   13.70   False
   23.75    23.13      0.45      0.45   162.84    172.00   13.70   False
   23.80    23.18      0.44      0.44   162.88    156.00   12.70   False
   23.85    23.23      0.43      0.43   162.92    182.00   14.00   False
   23.90    23.28      0.42      0.42   162.96    182.00   13.70   False
   23.95    23.33      0.41      0.41   163.00    149.00   12.70   False
   24.00    23.38      0.40      0.40   163.04    160.00   12.80   False
   24.05    23.43      0.39      0.39   163.08    168.00   13.50   False
   24.10    23.48      0.39      0.39   163.12    178.00   13.60   False
   24.15    23.53      0.38      0.38   163.16    169.00   13.60   False
   24.20    23.58      0.38      0.38   163.20    172.00   13.40   False
   24.25    23.63      0.37      0.37   163.24    170.00   13.60   False
   24.30    23.68      0.37      0.37   163.28    161.00   12.90   False
   24.35    23.73      0.37      0.37   163.32    168.00   13.50   False
   24.40    23.78      0.37      0.37   163.36    162.00   13.00   False
   24.45    23.83      0.36      0.36   163.40    157.00   13.00   False
   24.50    23.88      0.36      0.36   163.44    162.00   12.90   False
   24.55    23.93      0.36      0.36   163.49    159.00   13.10   False
   24.60    23.98      0.36      0.36   163.53    168.00   13.20   False
   24.65    24.03      0.36      0.36   163.57    170.00   13.50   False
   24.70    24.08      0.35      0.35   163.61    166.00   13.00   False
   24.75    24.13      0.35      0.35   163.65    146.00   12.50   False
   24.80    24.18      0.35      0.35   163.69    154.00   12.50   False
   24.85    24.23      0.35      0.35   163.73    154.00   12.70   False
   24.90    24.28      0.35      0.35   163.77    198.00   14.10   False
   24.95    24.33      0.35      0.35   163.81    195.00   14.30   False
   25.00    24.38      0.35      0.35   163.85    148.00   12.20   False
   25.05    24.43      0.35      0.35   163.89    161.00   12.90   False
   25.10    24.48      0.35      0.35   163.93    160.00   12.60   False
   25.15    24.53      0.35      0.35   163.97    160.00   12.80   False
   25.20    24.58      0.35      0.35   164.01    149.00   12.10   False
   25.25    24.63      0.35      0.35   164.05    179.00   13.50   False
   25.30    24.68      0.35      0.35   164.09    174.00   13.00   False
   25.35    24.73      0.35      0.35   164.13    168.00   13.00   False
   25.40    24.78      0.35      0.35   164.17    146.00   11.90   False
   25.45    24.83      0.35      0.35   164.21    160.00   12.70   False
   25.50    24.88      0.35      0.35   164.25    145.00   11.80   False
   25.55    24.93      0.35      0.35   164.30    151.00   12.30   False
   25.60    24.98      0.35      0.35   164.34    161.00   12.40   False
   25.65    25.03      0.35      0.35   164.38    187.00   13.60   False
   25.70    25.08      0.35      0.35   164.42    154.00   12.10   False
   25.75    25.13      0.35      0.35   164.46    157.00   12.40   False
   25.80    25.18      0.35      0.35   164.50    169.00   12.60   False
   25.85    25.23      0.35      0.35   164.54    181.00   13.40   False
   25.90    25.28      0.35      0.35   164.58    156.00   12.10   False
   25.95    25.33      0.35      0.35   164.62    185.00   13.40   False
   26.00    25.38      0.35      0.35   164.66    192.00   13.40   False
   26.05    25.43      0.35      0.35   164.70    153.00   12.20   False
   26.10    25.48      0.35      0.35   164.74    149.00   11.80   False
   26.15    25.53      0.35      0.35   164.78    154.00   12.20   False
   26.20    25.58      0.35      0.35   164.82    152.00   11.90   False
   26.25    25.63      0.35      0.35   164.86    179.00   13.20   False
   26.30    25.68      0.35      0.35   164.90    180.00   12.90   False
   26.35    25.73      0.35      0.35   164.94    160.00   12.50   False
   26.40    25.78      0.35      0.35   164.98    174.00   12.60   False
   26.45    25.83      0.35      0.35   165.02    145.00   11.80   False
   26.50    25.88      0.35      0.35   165.06    171.00   12.50   False
   26.55    25.93      0.36      0.36   165.11    162.00   12.50   False
   26.60    25.98      0.36      0.36   165.15    154.00   11.80   False
   26.65    26.03      0.36      0.36   165.19    153.00   12.10   False
   26.70    26.08      0.36      0.36   165.23    162.00   12.10   False
   26.75    26.13      0.36      0.36   165.27    160.00   12.40   False
   26.80    26.18      0.36      0.36   165.31    150.00   11.70   False
   26.85    26.23      0.36      0.36   165.35    189.00   13.40   False
   26.90    26.28      0.36      0.36   165.39    168.00   12.40   False
   26.95    26.33      0.36      0.36   165.43    144.00   11.70   False
   27.00    26.38      0.37      0.37   165.47    147.00   11.60   False
   27.05    26.43      0.37      0.37   165.51    155.00   12.20   False
   27.10    26.48      0.37      0.37   165.55    174.00   12.60   False
   27.15    26.53      0.37      0.37   165.59    169.00   12.70   False
   27.20    26.58      0.37      0.37   165.63    174.00   12.60   False
   27.25    26.63      0.37      0.37   165.67    164.00   12.60   False
   27.30    26.68      0.37      0.37   165.71    146.00   11.60   False
   27.35    26.73      0.37      0.37   165.75    149.00   12.00   False
   27.40    26.78      0.38      0.38   165.79    155.00   11.90   False
   27.45    26.83      0.38      0.38   165.83    155.00   12.20   False
   27.50    26.88      0.38      0.38   165.88    168.00   12.40   False
   27.55    26.93      0.38      0.38   165.92    131.00   11.20   False
   27.60    26.98      0.38      0.38   165.96    159.00   12.10   False
   27.65    27.03      0.38      0.38   166.00    181.00   13.20   False
   27.70    27.08      0.39      0.39   166.04    146.00   11.60   False
   27.75    27.13      0.39      0.39   166.08    188.00   13.50   False
   27.80    27.18      0.39      0.39   166.12    162.00   12.20   False
   27.85    27.23      0.39      0.39   166.16    161.00   12.50   False
   27.90    27.28      0.39      0.39   166.20    176.00   12.70   False
   27.95    27.33      0.40      0.40   166.24    152.00   12.10   False
   28.00    27.38      0.40      0.40   166.28    170.00   12.40   False
   28.05    27.43      0.40      0.40   166.32    152.00   12.00   False
   28.10    27.48      0.40      0.40   166.36    158.00   12.00   False
   28.15    27.53      0.40      0.40   166.40    168.00   12.60   False
   28.20    27.58      0.41      0.41   166.44    161.00   12.10   False
   28.25    27.63      0.41      0.41   166.48    184.00   13.30   False
   28.30    27.68      0.41      0.41   166.52    166.00   12.30   False
   28.35    27.73      0.41      0.41   166.56    193.00   13.60   False
   28.40    27.78      0.42      0.42   166.60    157.00   12.00   False
   28.45    27.83      0.42      0.42   166.64    167.00   12.60   False
   28.50    27.88      0.42      0.42   166.69    158.00   12.00   False
   28.55    27.93      0.42      0.42   166.73    135.00   11.40   False
   28.60    27.98      0.43      0.43   166.77    150.00   11.70   False
   28.65    28.03      0.43      0.43   166.81    167.00   12.70   False
   28.70    28.08      0.43      0.43   166.85    161.00   12.20   False
   28.75    28.13      0.44      0.44   166.89    157.00   12.30   False
   28.80    28.18      0.44      0.44   166.93    153.00   11.80   False
   28.85    28.23      0.44      0.44   166.97    161.00   12.50   False
   28.90    28.28      0.45      0.45   167.01    163.00   12.20   False
   28.95    28.33      0.45      0.45   167.05    133.00   11.40   False
   29.00    28.38      0.46      0.46   167.09    169.00   12.50   False
   29.05    28.43      0.46      0.46   167.13    162.00   12.50   False
   29.10    28.48      0.46      0.46   167.17    161.00   12.20   False
   29.15    28.53      0.47      0.47   167.21    163.00   12.60   False
   29.20    28.58      0.47      0.47   167.25    144.00   11.60   False
   29.25    28.63      0.48      0.48   167.29    178.00   13.20   False
   29.30    28.68      0.48      0.48   167.33    161.00   12.20   False
   29.35    28.73      0.49      0.49   167.37    141.00   11.80   False
   29.40    28.78      0.49      0.49   167.41    169.00   12.50   False
   29.45    28.83      0.50      0.50   167.45    160.00   12.50   False
   29.50    28.88      0.51      0.51   167.50    177.00   12.90   False
   29.55    28.93      0.51      0.51   167.54    174.00   13.10   False
   29.60    28.98      0.52      0.52   167.58    157.00   12.10   False
   29.65    29.03      0.52      0.52   167.62    176.00   13.20   False
   29.70    29.08      0.53      0.53   167.66    179.00   13.00   False
   29.75    29.13      0.54      0.54   167.70    166.00   12.90   False
   29.80    29.18      0.55      0.55   167.74    162.00   12.40   False
   29.85    29.23      0.56      0.56   167.78    147.00   12.20   False
   29.90    29.28      0.56      0.56   167.82    152.00   12.00   False
   29.95    29.33      0.57      0.57   167.86    171.00   13.20   False
   30.00    29.38      0.58      0.58   167.90    178.00   13.10   False
   30.05    29.43      0.59      0.59   167.90    208.00   14.60   False
   30.10    29.48      0.61      0.61   167.89    178.00   13.20   False
   30.15    29.53      0.62      0.62   167.89    149.00   12.40   False
   30.20    29.58      0.63      0.63   167.88    181.00   13.30   False
   30.25    29.63      0.64      0.64   167.88    162.00   13.00   False
   30.30    29.68      0.66      0.66   167.87    177.00   13.20   False
   30.35    29.73      0.67      0.67   167.87    165.00   13.10   False
   30.40    29.78      0.69      0.69   167.86    177.00   13.30   False
   30.45    29.83      0.71      0.71   167.86    158.00   12.90   False
   30.50    29.88      0.73      0.73   167.85    157.00   12.60   False
   30.55    29.93      0.75      0.75   167.85    163.00   13.10   False
   30.60    29.98      0.77      0.77   167.85    144.00   12.00   False
   30.65    30.03      0.80      0.80   167.84    156.00   12.80   False
   30.70    30.08      0.83      0.83   167.84    176.00   13.30   False
   30.75    30.13      0.86      0.86   167.83    179.00   13.70   False
   30.80    30.18      0.89      0.89   167.83    174.00   13.20   False
   30.85    30.23      0.93      0.93   167.82    182.00   13.80   False
   30.90    30.28      0.97      0.97   167.82    161.00   12.70   False
   30.95    30.33      1.01      1.01   167.81    166.00   13.10   False
   31.00    30.38      1.07      1.07   167.81    168.00   13.00   False
   31.05    30.43      1.12      1.12   167.81    153.00   12.60   False
   31.10    30.48      1.19      1.19   167.80    156.00   12.40   False
   31.15    30.53      1.27      1.27   167.80    174.00   13.40   False
   31.20    30.58      1.35      1.35   167.79    167.00   12.80   False
   31.25    30.63      1.46      1.46   167.79    192.00   14.00   False
   31.30    30.68      1.57      1.57   167.78    154.00   12.30   False
   31.35    30.73      1.71      1.71   167.78    166.00   13.00   False
   31.40    30.78      1.88      1.88   167.77    169.00   12.90   False
   31.45    30.83      2.09      2.09   167.77    185.00   13.70   False
   31.50    30.88      2.34      2.34   167.76    165.00   12.60   False
   31.55    30.93      2.69      2.69   167.76    163.00   12.80   False
   31.60    30.98      3.20      3.20   167.76    173.00   12.90   False
   31.65    31.03      4.07      4.07   167.75    169.00   13.00   False
   31.70    31.08      5.67      5.67   167.75    188.00   13.40   False
   31.75    31.13      8.68      8.68   167.74    195.00   13.90   False
   31.80    31.18     14.15     14.15   167.74    195.00   13.60   False
   31.85    31.23     23.30     23.30   167.73    221.00   14.70   False
   31.90    31.28     37.09     37.09   167.73    229.00   14.70   False
   31.95    31.33     55.41     55.41   167.72    302.00   17.20   False
   32.00    31.38     76.41     76.41   167.72    327.00   17.50   False
   32.05    31.43     96.16     96.16   167.72    380.00   19.30   False
   32.10    31.48    109.14    109.14   167.71    358.00   18.30   False
   32.15    31.53    110.41    110.41   167.71    394.00   19.60   False
   32.20    31.58     99.37     99.37   167.70    373.00   18.70   False
   32.25    31.63     80.39     80.39   167.70    362.00   18.70   False
   32.30    31.68     59.18     59.18   167.69    306.00   16.90   False
   32.35    31.73     40.09     40.09   167.69    276.00   16.40   False
   32.40    31.78     25.38     25.38   167.68    237.00   14.80   False
   32.45    31.83     15.41     15.41   167.68    203.00   14.00   False
   32.50    31.88      9.36      9.36   167.68    178.00   12.80   False
   32.55    31.93      6.00      6.00   167.67    199.00   13.90   False
   32.60    31.98      4.22      4.22   167.67    167.00   12.40   False
   32.65    32.03      3.28      3.28   167.66    185.00   13.40   False
   32.70    32.08      2.73      2.73   167.66    180.00   12.90   False
   32.75    32.13      2.38      2.38   167.65    178.00   13.10   False
   32.80    32.18      2.12      2.12   167.65    145.00   11.50   False
   32.85    32.23      1.93      1.93   167.64    176.00   13.00   False
   32.90    32.28      1.77      1.77   167.64    177.00   12.70   False
   32.95    32.33      1.63      1.63   167.63    182.00   13.20   False
   33.00    32.38      1.52      1.52   167.63    167.00   12.40   False
   33.05    32.43      1.43      1.43   167.63    152.00   12.10   False
   33.10    32.48      1.35      1.35   167.62    144.00   11.50   False
   33.15    32.53      1.29      1.29   167.62    170.00   12.80   False
   33.20    32.58      1.23      1.23   167.61    156.00   11.90   False
   33.25    32.63      1.18      1.18   167.61    154.00   12.20   False
   33.30    32.68      1.14      1.14   167.60    180.00   12.80   False
   33.35    32.73      1.11      1.11   167.60    176.00   13.00   False
   33.40    32.78      1.08      1.08   167.59    183.00   12.90   False
   33.45    32.83      1.05      1.05   167.59    162.00   12.40   False
   33.50    32.88      1.03      1.03   167.59    180.00   12.80   False
   33.55    32.93      1.01      1.01   167.58    165.00   12.60   False
   33.60    32.98      0.99      0.99   167.58    174.00   12.50   False
   33.65    33.03      0.98      0.98   167.57    179.00   13.00   False
   33.70    33.08      0.97      0.97   167.57    152.00   11.70   False
   33.75    33.13      0.96      0.96   167.56    182.00   13.10   False
   33.80    33.18      0.95      0.95   167.56    184.00   12.90   False
   33.85    33.23      0.94      0.94   167.55    166.00   12.50   False
   33.90    33.28      0.94      0.94   167.55    182.00   12.80   False
   33.95    33.33      0.93      0.93   167.54    162.00   12.40   False
   34.00    33.38      0.93      0.93   167.54    174.00   12.50   False
   34.05    33.43      0.93      0.93   167.54    153.00   12.00   False
   34.10    33.48      0.93      0.93   167.53    182.00   12.80   False
   34.15    33.53      0.93      0.93   167.53    180.00   13.00   False
   34.20    33.58      0.93      0.93   167.52    167.00   12.20   False
   34.25    33.63      0.93      0.93   167.52    173.00   12.70   False
   34.30    33.68      0.93      0.93   167.51    153.00   11.70   False
   34.35    33.73      0.94      0.94   167.51    160.00   12.30   False
   34.40    33.78      0.94      0.94   167.50    180.00   12.70   False
   34.45    33.83      0.95      0.95   167.50    168.00   12.50   False
   34.50    33.88      0.95      0.95   167.50    167.00   12.20   False
   34.55    33.93      0.96      0.96   167.49    176.00   12.80   False
   34.60    33.98      0.97      0.97   167.49    165.00   12.10   False
   34.65    34.03      0.98      0.98   167.48    174.00   12.80   False
   34.70    34.08      0.98      0.98   167.48    161.00   12.00   False
   34.75    34.13      0.99      0.99   167.47    178.00   12.90   False
   34.80    34.18      1.00      1.00   167.47    170.00   12.30   False
   34.85    34.23      1.01      1.01   167.46    166.00   12.50   False
   34.90    34.28      1.03      1.03   167.46    173.00   12.40   False
   34.95    34.33      1.04      1.04   167.45    158.00   12.20   False
   35.00    34.38      1.05      1.05   167.45    166.00   12.20   False
   35.05    34.43      1.06      1.06   167.45    170.00   12.60   False
   35.10    34.48      1.08      1.08   167.44    162.00   12.00   False
   35.15    34.53      1.09      1.09   167.44    183.00   13.10   False
   35.20    34.58      1.11      1.11   167.43    176.00   12.50   False
   35.25    34.63      1.12      1.12   167.43    171.00   12.60   False
   35.30    34.68      1.14      1.14   167.42    174.00   12.50   False
   35.35    34.73      1.16      1.16   167.42    179.00   12.90   False
   35.40    34.78      1.17      1.17   167.41    176.00   12.50   False
   35.45    34.83      1.19      1.19   167.41    193.00   13.40   False
   35.50    34.88      1.21      1.21   167.41    180.00   12.70   False
   35.55    34.93      1.23      1.23   167.40    188.00   13.30   False
   35.60    34.98      1.26      1.26   167.40    177.00   12.60   False
   35.65    35.03      1.28      1.28   167.39    176.00   12.90   False
   35.70    35.08      1.30      1.30   167.39    171.00   12.40   False
   35.75    35.13      1.33      1.33   167.38    185.00   13.30   False
   35.80    35.18      1.35      1.35   167.38    178.00   12.70   False
   35.85    35.23      1.38      1.38   167.37    152.00   12.10   False
   35.90    35.28      1.41      1.41   167.37    160.00   12.10   False
   35.95    35.33      1.44      1.44   167.36    187.00   13.50   False
   36.00    35.38      1.47      1.47   167.36    167.00   12.40   False
   36.05    35.43      1.50      1.50   167.36    181.00   13.30   False
   36.10    35.48      1.53      1.53   167.35    166.00   12.40   False
   36.15    35.53      1.57      1.57   167.35    165.00   12.80   False
   36.20    35.58      1.60      1.60   167.34    170.00   12.70   False
   36.25    35.63      1.64      1.64   167.34    197.00   14.10   False
   36.30    35.68      1.68      1.68   167.33    179.00   13.10   False
