Repository: EasyScience/EasyDiffractionBeta

# EasyDiffractionBeta
Upcoming versions of EasyDiffraction

File: easyDiffractionApp/Examples/LaMnO3/summary/report.cif (part 1 of 5)
data_lmo

_cell.length_a 5.5368623(807)
_cell.length_b 5.7474517(884)
_cell.length_c 7.693164(114)
_cell.angle_alpha 90.0
_cell.angle_beta 90.0
_cell.angle_gamma 90.0

_space_group.name_H-M_alt "P n m a"
_space_group.IT_coordinate_system_code cab

loop_
_atom_site.label
_atom_site.type_symbol
_atom_site.fract_x
_atom_site.fract_y
_atom_site.fract_z
_atom_site.occupancy
_atom_site.ADP_type
_atom_site.B_iso_or_equiv
La La 0.9924720001733065 0.048845000881678716 0.25 1.0 Biso 0.2906
Mn Mn 0.5 0.0 0.0 1.0 Biso 0.1658
O1 O 0.0743619999537262 0.48730900009876266 0.25 1.0 Biso 0.438
O2 O 0.7257829999607026 0.306773999947812 0.03854 1.0 Biso 0.3592

data_3t2

_diffrn_radiation.probe neutron

_diffrn_radiation_wavelength.wavelength 1.2272

_pd_calib.2theta_offset 0.0131453(124)

_pd_instr.resolution_u 0.1853965198364603
_pd_instr.resolution_v -0.22520487026469307
_pd_instr.resolution_w 0.10493175584205348
_pd_instr.resolution_x 0.053489393187816904
_pd_instr.resolution_y 0.0
_pd_instr.reflex_asymmetry_p1 -0.26049123749867426
_pd_instr.reflex_asymmetry_p2 -0.03808023780733852
_pd_instr.reflex_asymmetry_p3 0.0
_pd_instr.reflex_asymmetry_p4 0.0

loop_
_pd_phase_block.id
_pd_phase_block.scale
lmo 0.083349(161)

loop_
_pd_background.line_segment_X
_pd_background.line_segment_intensity
_pd_background.X_coordinate
10.0 44.71014539255677 2theta
12.0 37.95257224114353 2theta
15.0 35.076162971543056 2theta
20.0 33.6800101908231 2theta
25.0 28.462909913305303 2theta
40.0 23.140940852325926 2theta
50.0 18.78310605038344 2theta
60.0 21.439617662369255 2theta
80.0 20.242548998382954 2theta
100.0 21.95015879060609 2theta
110.0 24.82028033971635 2theta
120.0 22.901702621275756 2theta
126.0 24.485750242209114 2theta

loop_
_pd_proc_2theta
_pd_proc_2theta_corrected
_pd_proc_intensity_plus_net
_pd_proc_intensity_minus_net
_pd_proc_intensity_bkg_calc
_pd_proc_intensity
_pd_proc_intensity_sigma
_pd_proc_excluded
   10.00     9.99     0.02     0.02   44.71    45.00   3.35   False
   10.05    10.04     0.02     0.02   44.54    50.00   3.54   False
   10.10    10.09     0.02     0.02   44.37    51.00   3.57   False
   10.15    10.14     0.02     0.02   44.20    41.00   3.20   False
   10.20    10.19     0.02     0.02   44.03    46.00   3.39   False
   10.25    10.24     0.02     0.02   43.87    43.00   3.28   False
   10.30    10.29     0.02     0.02   43.70    42.00   3.24   False
   10.35    10.34     0.02     0.02   43.53    43.00   3.28   False
   10.40    10.39     0.02     0.02   43.36    44.00   3.32   False
   10.45    10.44     0.02     0.02   43.19    39.00   3.12   False
   10.50    10.49     0.02     0.02   43.02    41.00   3.20   False
   10.55    10.54     0.02     0.02   42.85    48.00   3.46   False
   10.60    10.59     0.02     0.02   42.68    46.00   3.39   False
   10.65    10.64     0.02     0.02   42.51    45.00   3.35   False
   10.70    10.69     0.02     0.02   42.34    38.00   3.08   False
   10.75    10.74     0.02     0.02   42.18    40.00   3.16   False
   10.80    10.79     0.02     0.02   42.01    42.00   3.24   False
   10.85    10.84     0.02     0.02   41.84    44.00   3.32   False
   10.90    10.89     0.02     0.02   41.67    43.00   3.28   False
   10.95    10.94     0.02     0.02   41.50    42.00   3.24   False
   11.00    10.99     0.02     0.02   41.33    43.00   3.28   False
   11.05    11.04     0.02     0.02   41.16    39.00   3.12   False
   11.10    11.09     0.02     0.02   40.99    44.00   3.32   False
   11.15    11.14     0.02     0.02   40.82    42.00   3.24   False
   11.20    11.19     0.02     0.02   40.66    36.00   3.00   False
   11.25    11.24     0.02     0.02   40.49    37.00   3.04   False
   11.30    11.29     0.02     0.02   40.32    45.00   3.35   False
   11.35    11.34     0.02     0.02   40.15    40.00   3.16   False
   11.40    11.39     0.02     0.02   39.98    40.00   3.16   False
   11.45    11.44     0.02     0.02   39.81    41.00   3.20   False
   11.50    11.49     0.02     0.02   39.64    43.00   3.28   False
   11.55    11.54     0.02     0.02   39.47    37.00   3.04   False
   11.60    11.59     0.02     0.02   39.30    40.00   3.16   False
   11.65    11.64     0.02     0.02   39.14    41.00   3.20   False
   11.70    11.69     0.02     0.02   38.97    37.00   3.04   False
   11.75    11.74     0.02     0.02   38.80    39.00   3.12   False
   11.80    11.79     0.02     0.02   38.63    40.00   3.16   False
   11.85    11.84     0.02     0.02   38.46    40.00   3.16   False
   11.90    11.89     0.02     0.02   38.29    36.00   3.00   False
   11.95    11.94     0.02     0.02   38.12    42.00   3.24   False
   12.00    11.99     0.02     0.02   37.95    34.00   2.92   False
   12.05    12.04     0.02     0.02   37.90    41.00   2.86   False
   12.10    12.09     0.02     0.02   37.86    36.00   2.68   False
   12.15    12.14     0.02     0.02   37.81    35.00   2.65   False
   12.20    12.19     0.02     0.02   37.76    44.00   2.97   False
   12.25    12.24     0.02     0.02   37.71    37.00   2.72   False
   12.30    12.29     0.02     0.02   37.66    38.00   2.76   False
   12.35    12.34     0.02     0.02   37.62    37.00   2.72   False
   12.40    12.39     0.02     0.02   37.57    39.00   2.79   False
   12.45    12.44     0.02     0.02   37.52    38.00   2.76   False
   12.50    12.49     0.02     0.02   37.47    41.00   2.86   False
   12.55    12.54     0.02     0.02   37.43    40.00   2.83   False
   12.60    12.59     0.02     0.02   37.38    36.00   2.68   False
   12.65    12.64     0.02     0.02   37.33    38.00   2.76   False
   12.70    12.69     0.02     0.02   37.28    43.00   2.93   False
   12.75    12.74     0.02     0.02   37.23    33.00   2.57   False
   12.80    12.79     0.02     0.02   37.19    41.00   2.86   False
   12.85    12.84     0.02     0.02   37.14    39.00   2.79   False
   12.90    12.89     0.02     0.02   37.09    35.00   2.65   False
   12.95    12.94     0.02     0.02   37.04    40.00   2.83   False
   13.00    12.99     0.02     0.02   36.99    38.00   2.76   False
   13.05    13.04     0.02     0.02   36.95    36.00   2.68   False
   13.10    13.09     0.02     0.02   36.90    40.00   2.83   False
   13.15    13.14     0.02     0.02   36.85    37.00   2.72   False
   13.20    13.19     0.02     0.02   36.80    37.00   2.72   False
   13.25    13.24     0.02     0.02   36.75    37.00   2.72   False
   13.30    13.29     0.02     0.02   36.71    35.00   2.65   False
   13.35    13.34     0.02     0.02   36.66    39.00   2.79   False
   13.40    13.39     0.02     0.02   36.61    35.00   2.65   False
   13.45    13.44     0.02     0.02   36.56    38.00   2.76   False
   13.50    13.49     0.02     0.02   36.51    31.00   2.49   False
   13.55    13.54     0.02     0.02   36.47    36.00   2.68   False
   13.60    13.59     0.02     0.02   36.42    34.00   2.61   False
   13.65    13.64     0.02     0.02   36.37    35.00   2.65   False
   13.70    13.69     0.02     0.02   36.32    36.00   2.68   False
   13.75    13.74     0.02     0.02   36.27    38.00   2.76   False
   13.80    13.79     0.02     0.02   36.23    32.00   2.53   False
   13.85    13.84     0.02     0.02   36.18    37.00   2.72   False
   13.90    13.89     0.02     0.02   36.13    38.00   2.76   False
   13.95    13.94     0.02     0.02   36.08    36.00   2.68   False
   14.00    13.99     0.02     0.02   36.03    40.00   2.83   False
   14.05    14.04     0.02     0.02   35.99    35.00   2.65   False
   14.10    14.09     0.02     0.02   35.94    39.00   2.79   False
   14.15    14.14     0.02     0.02   35.89    36.00   2.68   False
   14.20    14.19     0.02     0.02   35.84    40.00   2.83   False
   14.25    14.24     0.03     0.03   35.80    36.00   2.68   False
   14.30    14.29     0.03     0.03   35.75    34.00   2.61   False
   14.35    14.34     0.03     0.03   35.70    34.00   2.61   False
   14.40    14.39     0.03     0.03   35.65    31.00   2.49   False
   14.45    14.44     0.03     0.03   35.60    34.00   2.61   False
   14.50    14.49     0.03     0.03   35.56    37.00   2.72   False
   14.55    14.54     0.03     0.03   35.51    37.00   2.72   False
   14.60    14.59     0.03     0.03   35.46    41.00   2.86   False
   14.65    14.64     0.03     0.03   35.41    32.00   2.53   False
   14.70    14.69     0.03     0.03   35.36    38.00   2.76   False
   14.75    14.74     0.03     0.03   35.32    36.00   2.68   False
   14.80    14.79     0.03     0.03   35.27    40.00   2.83   False
   14.85    14.84     0.03     0.03   35.22    35.00   2.65   False
   14.90    14.89     0.03     0.03   35.17    39.00   2.79   False
   14.95    14.94     0.03     0.03   35.12    35.00   2.65   False
   15.00    14.99     0.03     0.03   35.08    39.00   2.79   False
   15.05    15.04     0.03     0.03   35.06    34.00   2.38   False
   15.10    15.09     0.03     0.03   35.05    37.00   2.48   False
   15.15    15.14     0.03     0.03   35.03    34.00   2.38   False
   15.20    15.19     0.03     0.03   35.02    35.00   2.42   False
   15.25    15.24     0.03     0.03   35.01    35.00   2.42   False
   15.30    15.29     0.04     0.04   34.99    35.00   2.42   False
   15.35    15.34     0.05     0.05   34.98    34.00   2.38   False
   15.40    15.39     0.09     0.09   34.96    32.00   2.31   False
   15.45    15.44     0.17     0.17   34.95    38.00   2.52   False
   15.50    15.49     0.30     0.30   34.94    38.00   2.52   False
   15.55    15.54     0.45     0.45   34.92    36.00   2.45   False
   15.60    15.59     0.60     0.60   34.91    36.00   2.45   False
   15.65    15.64     0.69     0.69   34.89    37.00   2.48   False
   15.70    15.69     0.71     0.71   34.88    37.00   2.48   False
   15.75    15.74     0.61     0.61   34.87    33.00   2.35   False
   15.80    15.79     0.43     0.43   34.85    37.00   2.48   False
   15.85    15.84     0.23     0.23   34.84    34.00   2.38   False
   15.90    15.89     0.11     0.11   34.82    40.00   2.58   False
   15.95    15.94     0.05     0.05   34.81    40.00   2.58   False
   16.00    15.99     0.04     0.04   34.80    35.00   2.42   False
   16.05    16.04     0.04     0.04   34.78    33.00   2.35   False
   16.10    16.09     0.05     0.05   34.77    36.00   2.45   False
   16.15    16.14     0.05     0.05   34.76    34.00   2.38   False
   16.20    16.19     0.05     0.05   34.74    29.00   2.20   False
   16.25    16.24     0.05     0.05   34.73    32.00   2.31   False
   16.30    16.29     0.05     0.05   34.71    37.00   2.48   False
   16.35    16.34     0.06     0.06   34.70    32.00   2.31   False
   16.40    16.39     0.06     0.06   34.69    37.00   2.48   False
   16.45    16.44     0.06     0.06   34.67    33.00   2.35   False
   16.50    16.49     0.06     0.06   34.66    33.00   2.35   False
   16.55    16.54     0.07     0.07   34.64    33.00   2.35   False
   16.60    16.59     0.07     0.07   34.63    36.00   2.45   False
   16.65    16.64     0.08     0.08   34.62    39.00   2.55   False
   16.70    16.69     0.08     0.08   34.60    36.00   2.45   False
   16.75    16.74     0.09     0.09   34.59    35.00   2.42   False
   16.80    16.79     0.09     0.09   34.57    30.00   2.24   False
   16.85    16.84     0.10     0.10   34.56    36.00   2.45   False
   16.90    16.89     0.11     0.11   34.55    34.00   2.38   False
   16.95    16.94     0.12     0.12   34.53    36.00   2.45   False
   17.00    16.99     0.14     0.14   34.52    34.00   2.38   False
   17.05    17.04     0.16     0.16   34.50    33.00   2.35   False
   17.10    17.09     0.19     0.19   34.49    35.00   2.42   False
   17.15    17.14     0.24     0.24   34.48    36.00   2.45   False
   17.20    17.19     0.31     0.31   34.46    38.00   2.52   False
   17.25    17.24     0.46     0.46   34.45    42.00   2.65   False
   17.30    17.29     0.86     0.86   34.43    45.00   2.74   False
   17.35    17.34     2.13     2.13   34.42    54.00   3.00   False
   17.40    17.39     5.85     5.85   34.41    61.00   3.19   False
   17.45    17.44    14.61    14.61   34.39    74.00   3.51   False
   17.50    17.49    30.40    30.40   34.38   102.00   4.12   False
   17.55    17.54    51.82    51.82   34.36   135.00   4.74   False
   17.60    17.59    73.64    73.64   34.35   165.00   5.24   False
   17.65    17.64    89.95    89.95   34.34   199.00   5.76   False
   17.70    17.69    95.40    95.40   34.32   207.00   5.87   False
   17.75    17.74    85.22    85.22   34.31   189.00   5.61   False
   17.80    17.79    60.81    60.81   34.29   145.00   4.92   False
   17.85    17.84    32.91    32.91   34.28    94.00   3.96   False
   17.90    17.89    12.98    12.98   34.27    69.00   3.39   False
   17.95    17.94     3.86     3.86   34.25    47.00   2.80   False
   18.00    17.99     1.68     1.68   34.24    48.00   2.83   False
   18.05    18.04     2.91     2.91   34.22    52.00   2.73   False
   18.10    18.09     7.04     7.04   34.21    61.00   2.95   False
   18.15    18.14    14.92    14.92   34.20    67.00   3.09   False
   18.20    18.19    26.04    26.04   34.18    85.00   3.48   False
   18.25    18.24    37.83    37.83   34.17   110.00   3.96   False
   18.30    18.29    47.07    47.07   34.15   133.00   4.36   False
   18.35    18.34    50.76    50.76   34.14   136.00   4.41   False
   18.40    18.39    46.19    46.19   34.13   125.00   4.23   False
   18.45    18.44    33.69    33.69   34.11   109.00   3.95   False
   18.50    18.49    18.74    18.74   34.10    71.00   3.18   False
   18.55    18.54     7.65     7.65   34.08    48.00   2.62   False
   18.60    18.59     2.27     2.27   34.07    38.00   2.33   False
   18.65    18.64     0.57     0.57   34.06    37.00   2.30   False
   18.70    18.69     0.22     0.22   34.04    34.00   2.20   False
   18.75    18.74     0.15     0.15   34.03    31.00   2.10   False
   18.80    18.79     0.13     0.13   34.02    32.00   2.14   False
   18.85    18.84     0.13     0.13   34.00    33.00   2.17   False
   18.90    18.89     0.12     0.12   33.99    31.00   2.10   False
   18.95    18.94     0.12     0.12   33.97    35.00   2.24   False
   19.00    18.99     0.12     0.12   33.96    33.00   2.17   False
   19.05    19.04     0.11     0.11   33.95    33.00   2.17   False
   19.10    19.09     0.11     0.11   33.93    35.00   2.24   False
   19.15    19.14     0.10     0.10   33.92    31.00   2.10   False
   19.20    19.19     0.10     0.10   33.90    33.00   2.17   False
   19.25    19.24     0.10     0.10   33.89    30.00   2.07   False
   19.30    19.29     0.10     0.10   33.88    34.00   2.20   False
   19.35    19.34     0.10     0.10   33.86    34.00   2.20   False
   19.40    19.39     0.10     0.10   33.85    34.00   2.20   False
   19.45    19.44     0.11     0.11   33.83    35.00   2.24   False
   19.50    19.49     0.13     0.13   33.82    37.00   2.30   False
   19.55    19.54     0.18     0.18   33.81    34.00   2.20   False
   19.60    19.59     0.35     0.35   33.79    33.00   2.17   False
   19.65    19.64     0.88     0.88   33.78    37.00   2.30   False
   19.70    19.69     2.25     2.25   33.76    37.00   2.30   False
   19.75    19.74     4.97     4.97   33.75    44.00   2.51   False
   19.80    19.79     9.06     9.06   33.74    48.00   2.62   False
   19.85    19.84    13.65    13.65   33.72    57.00   2.85   False
   19.90    19.89    17.48    17.48   33.71    69.00   3.14   False
   19.95    19.94    19.30    19.30   33.69    71.00   3.18   False
   20.00    19.99    17.95    17.95   33.68    67.00   3.09   False
   20.05    20.04    13.40    13.40   33.63    57.00   2.85   False
   20.10    20.09     7.67     7.67   33.58    48.00   2.62   False
   20.15    20.14     3.27     3.27   33.52    38.00   2.33   False
   20.20    20.19     1.06     1.06   33.47    34.00   2.20   False
   20.25    20.24     0.31     0.31   33.42    35.00   2.24   False
   20.30    20.29     0.12     0.12   33.37    36.00   2.27   False
   20.35    20.34     0.08     0.08   33.31    35.00   2.24   False
   20.40    20.39     0.06     0.06   33.26    36.00   2.27   False
   20.45    20.44     0.06     0.06   33.21    34.00   2.20   False
   20.50    20.49     0.06     0.06   33.16    35.00   2.24   False
   20.55    20.54     0.06     0.06   33.11    32.00   2.14   False
   20.60    20.59     0.06     0.06   33.05    31.00   2.10   False
   20.65    20.64     0.05     0.05   33.00    35.00   2.24   False
   20.70    20.69     0.05     0.05   32.95    30.00   2.07   False
   20.75    20.74     0.05     0.05   32.90    35.00   2.24   False
   20.80    20.79     0.05     0.05   32.85    36.00   2.27   False
   20.85    20.84     0.05     0.05   32.79    31.00   2.10   False
   20.90    20.89     0.04     0.04   32.74    30.00   2.07   False
   20.95    20.94     0.04     0.04   32.69    33.00   2.17   False
   21.00    20.99     0.04     0.04   32.64    32.00   2.14   False
   21.05    21.04     0.04     0.04   32.58    37.00   2.15   False
   21.10    21.09     0.04     0.04   32.53    33.00   2.03   False
   21.15    21.14     0.04     0.04   32.48    30.00   1.94   False
   21.20    21.19     0.04     0.04   32.43    33.00   2.03   False
   21.25    21.24     0.04     0.04   32.38    33.00   2.03   False
   21.30    21.29     0.04     0.04   32.32    32.00   2.00   False
   21.35    21.34     0.04     0.04   32.27    32.00   2.00   False
   21.40    21.39     0.04     0.04   32.22    30.00   1.94   False
   21.45    21.44     0.04     0.04   32.17    28.00   1.87   False
   21.50    21.49     0.04     0.04   32.11    35.00   2.09   False
   21.55    21.54     0.04     0.04   32.06    32.00   2.00   False
   21.60    21.59     0.03     0.03   32.01    30.00   1.94   False
   21.65    21.64     0.03     0.03   31.96    30.00   1.94   False
   21.70    21.69     0.03     0.03   31.91    31.00   1.97   False
   21.75    21.74     0.03     0.03   31.85    32.00   2.00   False
   21.80    21.79     0.03     0.03   31.80    32.00   2.00   False
   21.85    21.84     0.03     0.03   31.75    29.00   1.90   False
   21.90    21.89     0.03     0.03   31.70    29.00   1.90   False
   21.95    21.94     0.03     0.03   31.65    32.00   2.00   False
   22.00    21.99     0.03     0.03   31.59    30.00   1.94   False
   22.05    22.04     0.03     0.03   31.54    27.00   1.84   False
   22.10    22.09     0.03     0.03   31.49    33.00   2.03   False
   22.15    22.14     0.03     0.03   31.44    27.00   1.84   False
   22.20    22.19     0.03     0.03   31.38    33.00   2.03   False
   22.25    22.24     0.03     0.03   31.33    32.00   2.00   False
   22.30    22.29     0.03     0.03   31.28    27.00   1.84   False
   22.35    22.34     0.03     0.03   31.23    31.00   1.97   False
   22.40    22.39     0.03     0.03   31.18    28.00   1.87   False
   22.45    22.44     0.03     0.03   31.12    32.00   2.00   False
   22.50    22.49     0.03     0.03   31.07    29.00   1.90   False
   22.55    22.54     0.03     0.03   31.02    35.00   2.09   False
   22.60    22.59     0.03     0.03   30.97    33.00   2.03   False
   22.65    22.64     0.03     0.03   30.91    35.00   2.09   False
   22.70    22.69     0.03     0.03   30.86    28.00   1.87   False
   22.75    22.74     0.03     0.03   30.81    30.00   1.94   False
   22.80    22.79     0.03     0.03   30.76    30.00   1.94   False
   22.85    22.84     0.03     0.03   30.71    31.00   1.97   False
   22.90    22.89     0.03     0.03   30.65    28.00   1.87   False
   22.95    22.94     0.03     0.03   30.60    31.00   1.97   False
   23.00    22.99     0.04     0.04   30.55    30.00   1.94   False
   23.05    23.04     0.04     0.04   30.50    31.00   1.97   False
   23.10    23.09     0.04     0.04   30.45    30.00   1.94   False
   23.15    23.14     0.04     0.04   30.39    31.00   1.97   False
   23.20    23.19     0.04     0.04   30.34    29.00   1.90   False
   23.25    23.24     0.04     0.04   30.29    28.00   1.87   False
   23.30    23.29     0.04     0.04   30.24    27.00   1.84   False
   23.35    23.34     0.04     0.04   30.18    32.00   2.00   False
   23.40    23.39     0.04     0.04   30.13    29.00   1.90   False
   23.45    23.44     0.04     0.04   30.08    30.00   1.94   False
   23.50    23.49     0.04     0.04   30.03    28.00   1.87   False
   23.55    23.54     0.04     0.04   29.98    30.00   1.94   False
   23.60    23.59     0.04     0.04   29.92    29.00   1.90   False
   23.65    23.64     0.04     0.04   29.87    33.00   2.03   False
   23.70    23.69     0.04     0.04   29.82    30.00   1.94   False
   23.75    23.74     0.04     0.04   29.77    29.00   1.90   False
   23.80    23.79     0.04     0.04   29.72    30.00   1.94   False
   23.85    23.84     0.04     0.04   29.66    31.00   1.97   False
   23.90    23.89     0.04     0.04   29.61    30.00   1.94   False
   23.95    23.94     0.04     0.04   29.56    31.00   1.97   False
   24.00    23.99     0.04     0.04   29.51    29.00   1.90   False
   24.05    24.04     0.04     0.04   29.45    30.00   1.94   False
   24.10    24.09     0.04     0.04   29.40    28.00   1.76   False
   24.15    24.14     0.04     0.04   29.35    27.00   1.73   False
   24.20    24.19     0.04     0.04   29.30    27.00   1.73   False
   24.25    24.24     0.04     0.04   29.25    31.00   1.86   False
   24.30    24.29     0.05     0.05   29.19    29.00   1.80   False
   24.35    24.34     0.05     0.05   29.14    31.00   1.86   False
   24.40    24.39     0.05     0.05   29.09    28.00   1.76   False
   24.45    24.44     0.05     0.05   29.04    28.00   1.76   False
   24.50    24.49     0.05     0.05   28.98    30.00   1.83   False
   24.55    24.54     0.05     0.05   28.93    29.00   1.80   False
   24.60    24.59     0.05     0.05   28.88    30.00   1.83   False
   24.65    24.64     0.05     0.05   28.83    27.00   1.73   False
   24.70    24.69     0.05     0.05   28.78    28.00   1.76   False
   24.75    24.74     0.06     0.06   28.72    28.00   1.76   False
   24.80    24.79     0.06     0.06   28.67    29.00   1.80   False
   24.85    24.84     0.06     0.06   28.62    28.00   1.76   False
   24.90    24.89     0.06     0.06   28.57    28.00   1.76   False
   24.95    24.94     0.06     0.06   28.52    28.00   1.76   False
   25.00    24.99     0.07     0.07   28.46    30.00   1.83   False
   25.05    25.04     0.07     0.07   28.45    30.00   1.83   False
   25.10    25.09     0.08     0.08   28.43    26.00   1.70   False
   25.15    25.14     0.09     0.09   28.41    29.00   1.80   False
   25.20    25.19     0.11     0.11   28.39    29.00   1.80   False
   25.25    25.24     0.17     0.17   28.37    29.00   1.80   False
   25.30    25.29     0.35     0.35   28.36    29.00   1.80   False
   25.35    25.34     0.87     0.87   28.34    33.00   1.91   False
   25.40    25.39     2.02     2.02   28.32    33.00   1.91   False
   25.45    25.44     3.97     3.97   28.30    38.00   2.05   False
   25.50    25.49     6.40     6.40   28.29    45.00   2.24   False
   25.55    25.54     8.63     8.63   28.27    49.00   2.33   False
   25.60    25.59     9.82     9.82   28.25    53.00   2.43   False
   25.65    25.64     9.22     9.22   28.23    49.00   2.33   False
   25.70    25.69     6.85     6.85   28.21    46.00   2.26   False
   25.75    25.74     3.90     3.90   28.20    36.00   2.00   False
   25.80    25.79     1.71     1.71   28.18    32.00   1.89   False
   25.85    25.84     0.63     0.63   28.16    30.00   1.83   False
   25.90    25.89     0.25     0.25   28.14    28.00   1.76   False
   25.95    25.94     0.15     0.15   28.13    27.00   1.73   False
   26.00    25.99     0.15     0.15   28.11    28.00   1.76   False
   26.05    26.04     0.22     0.22   28.09    27.00   1.73   False
   26.10    26.09     0.45     0.45   28.07    29.00   1.80   False
   26.15    26.14     0.95     0.95   28.05    31.00   1.86   False
   26.20    26.19     1.75     1.75   28.04    30.00   1.83   False
   26.25    26.24     2.70     2.70   28.02    35.00   1.97   False
   26.30    26.29     3.52     3.52   28.00    34.00   1.94   False
   26.35    26.34     3.87     3.87   27.98    33.00   1.91   False
   26.40    26.39     3.48     3.48   27.97    34.00   1.94   False
   26.45    26.44     2.46     2.46   27.95    34.00   1.94   False
   26.50    26.49     1.35     1.35   27.93    32.00   1.89   False
   26.55    26.54     0.61     0.61   27.91    28.00   1.76   False
   26.60    26.59     0.26     0.26   27.90    24.00   1.63   False
   26.65    26.64     0.15     0.15   27.88    26.00   1.70   False
   26.70    26.69     0.12     0.12   27.86    30.00   1.83   False
   26.75    26.74     0.11     0.11   27.84    27.00   1.73   False
   26.80    26.79     0.11     0.11   27.82    24.00   1.63   False
   26.85    26.84     0.12     0.12   27.81    30.00   1.83   False
   26.90    26.89     0.12     0.12   27.79    28.00   1.76   False
   26.95    26.94     0.13     0.13   27.77    25.00   1.67   False
   27.00    26.99     0.13     0.13   27.75    28.00   1.76   False
   27.05    27.04     0.14     0.14   27.74    28.00   1.76   False
   27.10    27.09     0.14     0.14   27.72    25.00   1.58   False
   27.15    27.14     0.15     0.15   27.70    28.00   1.67   False
   27.20    27.19     0.17     0.17   27.68    29.00   1.70   False
   27.25    27.24     0.18     0.18   27.66    29.00   1.70   False
   27.30    27.29     0.20     0.20   27.65    27.00   1.64   False
   27.35    27.34     0.24     0.24   27.63    29.00   1.70   False
   27.40    27.39     0.29     0.29   27.61    30.00   1.73   False
   27.45    27.44     0.40     0.40   27.59    28.00   1.67   False
   27.50    27.49     0.72     0.72   27.58    31.00   1.76   False
   27.55    27.54     1.73     1.73   27.56    27.00   1.64   False
   27.60    27.59     4.46     4.46   27.54    37.00   1.92   False
   27.65    27.64    10.18    10.18   27.52    46.00   2.14   False
   27.70    27.69    19.05    19.05   27.50    63.00   2.51   False
   27.75    27.74    29.20    29.20   27.49    83.00   2.88   False
   27.80    27.79    37.36    37.36   27.47    99.00   3.15   False
   27.85    27.84    39.78    39.78   27.45    99.00   3.15   False
   27.90    27.89    34.00    34.00   27.43    90.00   3.00   False
   27.95    27.94    22.47    22.47   27.42    70.00   2.65   False
   28.00    27.99    11.31    11.31   27.40    49.00   2.21   False
   28.05    28.04     4.48     4.48   27.38    36.00   1.90   False
   28.10    28.09     1.62     1.62   27.36    32.00   1.79   False
   28.15    28.14     0.76     0.76   27.35    29.00   1.70   False
   28.20    28.19     0.76     0.76   27.33    30.00   1.73   False
   28.25    28.24     1.38     1.38   27.31    31.00   1.76   False
   28.30    28.29     2.79     2.79   27.29    33.00   1.82   False
   28.35    28.34     4.94     4.94   27.27    36.00   1.90   False
   28.40    28.39     7.32     7.32   27.26    40.00   2.00   False
   28.45    28.44     9.14     9.14   27.24    46.00   2.14   False
   28.50    28.49     9.49     9.49   27.22    45.00   2.12   False
   28.55    28.54     7.89     7.89   27.20    40.00   2.00   False
   28.60    28.59     5.11     5.11   27.19    37.00   1.92   False
   28.65    28.64     2.60     2.60   27.17    30.00   1.73   False
   28.70    28.69     1.15     1.15   27.15    28.00   1.67   False
   28.75    28.74     0.57     0.57   27.13    28.00   1.67   False
   28.80    28.79     0.40     0.40   27.11    27.00   1.64   False
   28.85    28.84     0.37     0.37   27.10    25.00   1.58   False
   28.90    28.89     0.39     0.39   27.08    23.00   1.52   False
   28.95    28.94     0.45     0.45   27.06    28.00   1.67   False
   29.00    28.99     0.58     0.58   27.04    28.00   1.67   False
   29.05    29.04     0.98     0.98   27.03    31.00   1.76   False
   29.10    29.09     2.17     2.17   27.01    29.00   1.70   False
   29.15    29.14     5.09     5.09   26.99    34.00   1.84   False
   29.20    29.19    10.44    10.44   26.97    41.00   2.02   False
   29.25    29.24    17.67    17.67   26.96    64.00   2.53   False
   29.30    29.29    24.77    24.77   26.94    74.00   2.72   False
   29.35    29.34    28.99    28.99   26.92    90.00   3.00   False
   29.40    29.39    27.65    27.65   26.90    81.00   2.85   False
   29.45    29.44    20.69    20.69   26.88    64.00   2.53   False
   29.50    29.49    11.93    11.93   26.87    52.00   2.28   False
   29.55    29.54     5.51     5.51   26.85    35.00   1.87   False
   29.60    29.59     2.49     2.49   26.83    30.00   1.73   False
   29.65    29.64     1.82     1.82   26.81    34.00   1.84   False
   29.70    29.69     2.92     2.92   26.80    35.00   1.87   False
   29.75    29.74     6.62     6.62   26.78    42.00   2.05   False
   29.80    29.79    14.24    14.24   26.76    54.00   2.32   False
   29.85    29.84    25.58    25.58   26.74    83.00   2.88   False
   29.90    29.89    37.91    37.91   26.72   106.00   3.26   False
   29.95    29.94    46.83    46.83   26.71   136.00   3.69   False
   30.00    29.99    47.49    47.49   26.69   132.00   3.63   False
   30.05    30.04    38.08    38.08   26.67   106.00   3.26   False
   30.10    30.09    23.57    23.57   26.65    81.00   2.71   False
   30.15    30.14    11.54    11.54   26.64    52.00   2.17   False
   30.20    30.19     5.23     5.23   26.62    37.00   1.83   False
   30.25    30.24     3.37     3.37   26.60    38.00   1.86   False
   30.30    30.29     4.60     4.60   26.58    42.00   1.95   False
   30.35    30.34     9.68     9.68   26.56    52.00   2.17   False
   30.40    30.39    20.51    20.51   26.55    71.00   2.54   False
   30.45    30.44    37.10    37.10   26.53   104.00   3.07   False
   30.50    30.49    55.82    55.82   26.51   150.00   3.69   False
   30.55    30.54    70.81    70.81   26.49   177.00   4.01   False
   30.60    30.59    77.09    77.09   26.48   200.00   4.26   False
   30.65    30.64    78.23    78.23   26.46   192.00   4.18   False
   30.70    30.69    93.92    93.92   26.44   203.00   4.30   False
   30.75    30.74   147.01   147.01   26.42   280.00   5.05   False
   30.80    30.79   237.60   237.60   26.41   456.00   6.44   False
   30.85    30.84   336.64   336.64   26.39   655.00   7.72   False
   30.90    30.89   400.53   400.53   26.37   782.00   8.43   False
   30.95    30.94   386.82   386.82   26.35   750.00   8.26   False
   31.00    30.99   290.72   290.72   26.33   580.00   7.26   False
   31.05    31.04   165.83   165.83   26.32   349.00   5.63   False
   31.10    31.09    72.49    72.49   26.30   160.00   3.81   False
   31.15    31.14    26.37    26.37   26.28    76.00   2.63   False
   31.20    31.19     9.92     9.92   26.26    55.00   2.24   False
   31.25    31.24     5.36     5.36   26.25    48.00   2.09   False
   31.30    31.29     4.86     4.86   26.23    52.00   2.17   False
   31.35    31.34     6.81     6.81   26.21    59.00   2.32   False
   31.40    31.39    14.14    14.14   26.19    74.00   2.59   False
   31.45    31.44    36.28    36.28   26.17   122.00   3.33   False
   31.50    31.49    88.13    88.13   26.16   209.00   4.36   False
   31.55    31.54   177.56   177.56   26.14   377.00   5.85   False
   31.60    31.59   290.01   290.01   26.12   634.00   7.59   False
   31.65    31.64   389.51   389.51   26.10   849.00   8.79   False
   31.70    31.69   429.54   429.54   26.09   905.00   9.07   False
   31.75    31.74   375.75   375.75   26.07   814.00   8.60   False
   31.80    31.79   251.51   251.51   26.05   555.00   7.10   False
   31.85    31.84   127.08   127.08   26.03   279.00   5.04   False
   31.90    31.89    49.87    49.87   26.01   117.00   3.26   False
   31.95    31.94    16.86    16.86   26.00    55.00   2.24   False
   32.00    31.99     5.98     5.98   25.98    41.00   1.93   False
   32.05    32.04     2.82     2.82   25.96    38.00   1.86   False
   32.10    32.09     1.94     1.94   25.94    33.00   1.73   False
   32.15    32.14     1.67     1.67   25.93    34.00   1.76   False
   32.20    32.19     1.53     1.53   25.91    33.00   1.73   False
   32.25    32.24     1.39     1.39   25.89    31.00   1.68   False
   32.30    32.29     1.26     1.26   25.87    29.00   1.62   False
   32.35    32.34     1.13     1.13   25.86    30.00   1.65   False
   32.40    32.39     1.02     1.02   25.84    28.00   1.60   False
   32.45    32.44     0.93     0.93   25.82    28.00   1.60   False
   32.50    32.49     0.86     0.86   25.80    30.00   1.65   False
   32.55    32.54     0.81     0.81   25.78    29.00   1.62   False
   32.60    32.59     0.78     0.78   25.77    28.00   1.60   False
   32.65    32.64     0.77     0.77   25.75    29.00   1.62   False
   32.70    32.69     0.81     0.81   25.73    27.00   1.57   False
   32.75    32.74     1.02     1.02   25.71    27.00   1.57   False
   32.80    32.79     1.77     1.77   25.70    31.00   1.68   False
   32.85    32.84     3.72     3.72   25.68    31.00   1.68   False
   32.90    32.89     7.44     7.44   25.66    42.00   1.95   False
   32.95    32.94    12.60    12.60   25.64    51.00   2.15   False
   33.00    32.99    17.71    17.71   25.62    64.00   2.41   False
   33.05    33.04    20.56    20.56   25.61    68.00   2.49   False
   33.10    33.09    19.15    19.15   25.59    58.00   2.20   False
   33.15    33.14    13.88    13.88   25.57    53.00   2.10   False
   33.20    33.19     8.00     8.00   25.55    41.00   1.85   False
   33.25    33.24     4.64     4.64   25.54    35.00   1.71   False
   33.30    33.29     5.26     5.26   25.52    35.00   1.71   False
   33.35    33.34    11.05    11.05   25.50    47.00   1.98   False
   33.40    33.39    23.07    23.07   25.48    69.00   2.40   False
   33.45    33.44    39.82    39.82   25.46   103.00   2.93   False
   33.50    33.49    56.22    56.22   25.45   137.00   3.38   False
   33.55    33.54    64.98    64.98   25.43   148.00   3.51   False
   33.60    33.59    59.61    59.61   25.41   139.00   3.40   False
   33.65    33.64    41.84    41.84   25.39   108.00   3.00   False
   33.70    33.69    22.16    22.16   25.38    65.00   2.33   False
   33.75    33.74     9.15     9.15   25.36    39.00   1.80   False
   33.80    33.79     3.42     3.42   25.34    31.00   1.61   False
   33.85    33.84     1.81     1.81   25.32    29.00   1.55   False
   33.90    33.89     2.17     2.17   25.31    28.00   1.53   False
   33.95    33.94     3.76     3.76   25.29    32.00   1.63   False
   34.00    33.99     6.07     6.07   25.27    39.00   1.80   False
   34.05    34.04     8.29     8.29   25.25    44.00   1.91   False
   34.10    34.09     9.36     9.36   25.23    45.00   1.94   False
   34.15    34.14     8.41     8.41   25.22    44.00   1.91   False
   34.20    34.19     5.82     5.82   25.20    35.00   1.71   False
   34.25    34.24     3.11     3.11   25.18    29.00   1.55   False
   34.30    34.29     1.39     1.39   25.16    28.00   1.53   False
   34.35    34.34     0.64     0.64   25.15    26.00   1.47   False
   34.40    34.39     0.39     0.39   25.13    23.00   1.38   False
   34.45    34.44     0.31     0.31   25.11    24.00   1.41   False
   34.50    34.49     0.29     0.29   25.09    24.00   1.41   False
   34.55    34.54     0.28     0.28   25.07    26.00   1.47   False
   34.60    34.59     0.27     0.27   25.06    23.00   1.38   False
   34.65    34.64     0.27     0.27   25.04    24.00   1.41   False
   34.70    34.69     0.27     0.27   25.02    25.00   1.44   False
   34.75    34.74     0.26     0.26   25.00    24.00   1.41   False
   34.80    34.79     0.27     0.27   24.99    25.00   1.44   False
   34.85    34.84     0.27     0.27   24.97    23.00   1.38   False
   34.90    34.89     0.28     0.28   24.95    24.00   1.41   False
   34.95    34.94     0.29     0.29   24.93    23.00   1.38   False
   35.00    34.99     0.30     0.30   24.91    26.00   1.47   False
   35.05    35.04     0.31     0.31   24.90    24.00   1.41   False
   35.10    35.09     0.33     0.33   24.88    25.00   1.44   False
   35.15    35.14     0.36     0.36   24.86    23.00   1.38   False
   35.20    35.19     0.39     0.39   24.84    25.00   1.44   False
   35.25    35.24     0.44     0.44   24.83    24.00   1.41   False
   35.30    35.29     0.50     0.50   24.81    25.00   1.44   False
   35.35    35.34     0.59     0.59   24.79    24.00   1.41   False
   35.40    35.39     0.72     0.72   24.77    25.00   1.44   False
   35.45    35.44     0.95     0.95   24.76    29.00   1.55   False
   35.50    35.49     1.44     1.44   24.74    29.00   1.55   False
   35.55    35.54     2.90     2.90   24.72    31.00   1.61   False
   35.60    35.59     7.53     7.53   24.70    40.00   1.83   False
   35.65    35.64    19.50    19.50   24.68    58.00   2.20   False
   35.70    35.69    42.37    42.37   24.67    99.00   2.87   False
   35.75    35.74    73.82    73.82   24.65   174.00   3.81   False
   35.80    35.79   104.05   104.05   24.63   227.00   4.35   False
   35.85    35.84   118.62   118.62   24.61   257.00   4.63   False
   35.90    35.89   105.69   105.69   24.60   234.00   4.42   False
   35.95    35.94    71.15    71.15   24.58   173.00   3.80   False
   36.00    35.99    35.88    35.88   24.56    88.00   2.71   False
   36.05    36.04    14.06    14.06   24.54    48.00   2.00   False
   36.10    36.09     4.82     4.82   24.52    36.00   1.66   False
   36.15    36.14     1.81     1.81   24.51    29.00   1.49   False
   36.20    36.19     0.96     0.96   24.49    29.00   1.49   False
   36.25    36.24     0.74     0.74   24.47    28.00   1.47   False
   36.30    36.29     0.68     0.68   24.45    29.00   1.49   False
   36.35    36.34     0.65     0.65   24.44    25.00   1.39   False
   36.40    36.39     0.63     0.63   24.42    24.00   1.36   False
   36.45    36.44     0.61     0.61   24.40    25.00   1.39   False
   36.50    36.49     0.61     0.61   24.38    28.00   1.47   False
   36.55    36.54     0.62     0.62   24.36    26.00   1.41   False
   36.60    36.59     0.66     0.66   24.35    28.00   1.47   False
   36.65    36.64     0.73     0.73   24.33    26.00   1.41   False
   36.70    36.69     0.86     0.86   24.31    26.00   1.41   False
   36.75    36.74     1.16     1.16   24.29    29.00   1.49   False
   36.80    36.79     2.01     2.01   24.28    29.00   1.49   False
   36.85    36.84     4.44     4.44   24.26    35.00   1.64   False
   36.90    36.89    10.15    10.15   24.24    43.00   1.82   False
   36.95    36.94    20.73    20.73   24.22    67.00   2.27   False
   37.00    36.99    36.75    36.75   24.21   103.00   2.81   False
   37.05    37.04    57.01    57.01   24.19   141.00   3.29   False
   37.10    37.09    76.78    76.78   24.17   181.00   3.73   False
   37.15    37.14    89.89    89.89   24.15   219.00   4.10   False
   37.20    37.19    93.66    93.66   24.13   223.00   4.14   False
   37.25    37.24    87.20    87.20   24.12   200.00   3.92   False
   37.30    37.29    73.24    73.24   24.10   179.00   3.71   False
   37.35    37.34    59.75    59.75   24.08   140.00   3.28   False
   37.40    37.39    50.77    50.77   24.06   121.00   3.05   False
   37.45    37.44    41.58    41.58   24.05   105.00   2.84   False
   37.50    37.49    28.42    28.42   24.03    82.00   2.51   False
   37.55    37.54    15.10    15.10   24.01    54.00   2.04   False
   37.60    37.59     6.38     6.38   23.99    34.00   1.62   False
   37.65    37.64     2.47     2.47   23.97    27.00   1.44   False
   37.70    37.69     1.12     1.12   23.96    29.00   1.49   False
   37.75    37.74     0.70     0.70   23.94    26.00   1.41   False
   37.80    37.79     0.56     0.56   23.92    23.00   1.33   False
   37.85    37.84     0.49     0.49   23.90    26.00   1.41   False
   37.90    37.89     0.44     0.44   23.89    23.00   1.33   False
   37.95    37.94     0.40     0.40   23.87    25.00   1.39   False
