Repository: EasyScience/EasyDiffractionBeta

# EasyDiffractionBeta
Upcoming versions of EasyDiffraction

File: easyDiffractionApp/Examples/Na2Ca3Al2F14_WISH@ISIS/_FullProf/03.refine-hr-bank-only/tmpl_one_bank.out (part 1 of 9)


        **********************************************************
        ** PROGRAM FullProf.2k (Version 7.95 - Jan2023-ILL JRC) **
        **********************************************************
                       M U L T I -- P A T T E R N                 
            Rietveld, Profile Matching & Integrated Intensity     
                 Refinement of X-ray and/or Neutron Data


    Date: 23/05/2024  Time: 15:05:33.982                              

 => PCR file code: tmpl_one_bank
 => DAT file code: 55025-5_6raw.gss     -> Relative contribution: 1.0000                                                            
 => DAT file code: 55025-4_7raw.gss     -> Relative contribution: 1.0000                                                            
 => DAT file code: 55025-3_8raw.gss     -> Relative contribution: 1.0000                                                            
 => DAT file code: 55025-2_9raw.gss     -> Relative contribution: 1.0000                                                            
 => DAT file code: 55025-1_10raw.gss    -> Relative contribution: 1.0000                                                            

 ==> CONDITIONS OF THIS RUN FOR PATTERN No.:  1

 => Global Refinement of neutron powder data                                                                                        
 => Neutron Time-Of-Flight data                                                                                                     
 => Abcisa variable is T.O.F. in microsecs
 => Title: YAG highres

 => Number of phases:    1
 => Number of excluded regions:    2
 => Number of scattering factors supplied:    0
 => March-Dollase model for preferred orientation
 => Conventional weights: w=1.0/Variance(yobs)
 => Asymmetry correction as in J.Appl.Cryst. 26,128(1993)
 => Background linearly interpolated between the   28 points given
 => The   13th default profile function was selected
 => T.O.F Profile Function #3 
    Ikeda-Carpenter function convoluted with pseudo-Voigt:
    Omega(DT) =  (1+delta(t)*R) <*> TCH-Pseudo-Voigt  

 ==> CONDITIONS OF THIS RUN FOR PATTERN No.:  2

 => Global Refinement of neutron powder data                                                                                        
 => Neutron Time-Of-Flight data                                                                                                     
 => Abcisa variable is T.O.F. in microsecs
 => Title: YAG highres

 => Number of phases:    1
 => Number of excluded regions:    2
 => Number of scattering factors supplied:    0
 => March-Dollase model for preferred orientation
 => Conventional weights: w=1.0/Variance(yobs)
 => Asymmetry correction as in J.Appl.Cryst. 26,128(1993)
 => Background linearly interpolated between the   28 points given
 => The   13th default profile function was selected
 => T.O.F Profile Function #3 
    Ikeda-Carpenter function convoluted with pseudo-Voigt:
    Omega(DT) =  (1+delta(t)*R) <*> TCH-Pseudo-Voigt  

 ==> CONDITIONS OF THIS RUN FOR PATTERN No.:  3

 => Global Refinement of neutron powder data                                                                                        
 => Neutron Time-Of-Flight data                                                                                                     
 => Abcisa variable is T.O.F. in microsecs
 => Title: YAG highres

 => Number of phases:    1
 => Number of excluded regions:    2
 => Number of scattering factors supplied:    0
 => March-Dollase model for preferred orientation
 => Conventional weights: w=1.0/Variance(yobs)
 => Asymmetry correction as in J.Appl.Cryst. 26,128(1993)
 => Background linearly interpolated between the   22 points given
 => The   13th default profile function was selected
 => T.O.F Profile Function #3 
    Ikeda-Carpenter function convoluted with pseudo-Voigt:
    Omega(DT) =  (1+delta(t)*R) <*> TCH-Pseudo-Voigt  

 ==> CONDITIONS OF THIS RUN FOR PATTERN No.:  4

 => Global Refinement of neutron powder data                                                                                        
 => Neutron Time-Of-Flight data                                                                                                     
 => Abcisa variable is T.O.F. in microsecs
 => Title: YAG highres

 => Number of phases:    1
 => Number of excluded regions:    2
 => Number of scattering factors supplied:    0
 => March-Dollase model for preferred orientation
 => Conventional weights: w=1.0/Variance(yobs)
 => Asymmetry correction as in J.Appl.Cryst. 26,128(1993)
 => Background linearly interpolated between the   22 points given
 => The   13th default profile function was selected
 => T.O.F Profile Function #3 
    Ikeda-Carpenter function convoluted with pseudo-Voigt:
    Omega(DT) =  (1+delta(t)*R) <*> TCH-Pseudo-Voigt  

 ==> CONDITIONS OF THIS RUN FOR PATTERN No.:  5

 => Global Refinement of neutron powder data                                                                                        
 => Neutron Time-Of-Flight data                                                                                                     
 => Abcisa variable is T.O.F. in microsecs
 => Title: YAG highres

 => Number of phases:    1
 => Number of excluded regions:    2
 => Number of scattering factors supplied:    0
 => March-Dollase model for preferred orientation
 => Conventional weights: w=1.0/Variance(yobs)
 => Asymmetry correction as in J.Appl.Cryst. 26,128(1993)
 => Background linearly interpolated between the   36 points given
 => The   13th default profile function was selected
 => T.O.F Profile Function #3 
    Ikeda-Carpenter function convoluted with pseudo-Voigt:
    Omega(DT) =  (1+delta(t)*R) <*> TCH-Pseudo-Voigt  

 ==> INPUT/OUTPUT OPTIONS:

 => Generate bacground file *.bac
 => Generate file *.PRF for plot
 => Output Integrated Intensities
 => Generate bacground file *.bac
 => Generate file *.PRF for plot
 => Output Integrated Intensities
 => Generate bacground file *.bac
 => Generate file *.PRF for plot
 => Output Integrated Intensities
 => Generate bacground file *.bac
 => Generate file *.PRF for plot
 => Output Integrated Intensities
 => Generate bacground file *.bac
 => Generate file *.PRF for plot
 => Output Integrated Intensities
 => Generate new input file *.PCR
 => Plot pattern at each cycle
 => Absorption correction type: 2
 => Base of peaks: 2.0*HW*   40.00
 => Plot pattern at each cycle
 => Absorption correction type: 2
 => Base of peaks: 2.0*HW*   40.00
 => Plot pattern at each cycle
 => Absorption correction type: 2
 => Base of peaks: 2.0*HW*   40.00
 => Plot pattern at each cycle
 => Absorption correction type: 2
 => Base of peaks: 2.0*HW*   40.00
 => Plot pattern at each cycle
 => Absorption correction type: 2
 => Base of peaks: 2.0*HW*   40.00

 => Number of cycles:   20
 => Relaxation factors ==>    for coordinates:  0.30
 => for anisotropic temperature factors:  0.30
 => for halfwidth/strain/size parameters:  0.30
 => for lattice constants and propagation vectors:  0.30
 => EPS-value for convergence:    0.3
 => Background ==> 
    Position   Intensity
    11136.87      538.77      271.00
    13313.39      580.24      281.00
     9162.30      302.35      291.00
    14906.51      564.87      301.00
    16454.75      550.00      311.00
    17352.28      508.80      321.00
    18743.46      434.55      331.00
    20179.51      465.22      341.00
    21368.74      400.47      351.00
    22176.04      477.79      261.00
    22827.23      484.20      361.00
    24644.73      381.60      371.00
    26439.79      386.14      381.00
    28257.29      378.15      391.00
    31196.71      344.06      401.00
    34034.41      327.21      411.00
    37265.52      309.74      421.00
    41214.66      322.68      431.00
    44827.23      283.68      441.00
    49830.96      271.73      451.00

    52905.01      257.18      461.00
    58204.94      259.39      471.00
    62916.98      261.19      481.00
    70186.98      262.24      491.00
    74204.94      263.04      501.00
    82103.22      268.49      511.00
    91958.87      269.12      521.00
   102712.04      261.64      531.00

 

 => Excluded regions for Pattern#  1
    From     to
      0.0000   9000.0000
 104000.0000 300000.0000

 => Background ==> 
    Position   Intensity
     9089.75      487.86        0.00
    10671.65      565.75        0.00
    12287.21      493.61        0.00
    14037.40      558.62        0.00
    15451.01      529.22        0.00
    16763.65      445.45        0.00
    18076.29      459.56        0.00
    19456.25      412.52        0.00
    20465.97      510.90        0.00
    21879.58      395.97        0.00
    23798.06      391.36        0.00
    25447.27      384.82        0.00
    28072.55      349.07        0.00
    30058.34      331.61        0.00
    32582.65      308.57        0.00
    34804.04      355.22        0.00
    37160.06      317.54        0.00
    40323.86      289.85        0.00
    46894.54      259.84        0.00
    50630.52      255.66        0.00

    54602.09      245.60        0.00
    58439.04      263.81        0.00
    66519.82      250.25        0.00
    75001.50      257.56        0.00
    83649.22      257.41        0.00
    92770.38      254.52        0.00
   101524.30      259.73        0.00
   107313.39      239.14        0.00

 

 => Excluded regions for Pattern#  2
    From     to
      0.0000   9000.0000
 108000.0000 300000.0000

 => Background ==> 
    Position   Intensity
     9089.75      440.91        0.00
    11580.40      512.30        0.00
    13667.17      416.86        0.00
    15551.98      474.37        0.00
    17739.72      407.45        0.00
    20365.00      377.53        0.00
    22653.70      346.08        0.00
    24740.46      331.76        0.00
    27130.14      335.98        0.00
    29957.37      353.38        0.00
    32616.30      298.43        0.00
    36150.34      283.43        0.00
    40963.35      253.70        0.00
    47265.52      254.32        0.00
    53391.18      235.31        0.00
    62005.24      240.59        0.00
    71866.87      239.34        0.00
    82913.99      242.93        0.00
    90385.94      241.08        0.00
    99649.22      235.34        0.00

   107356.77      239.06        0.00
   115337.32      246.86        0.00

 

 => Excluded regions for Pattern#  3
    From     to
      0.0000   9000.0000
 116000.0000 300000.0000

 => Background ==> 
    Position   Intensity
     7246.07      249.74        0.00
     9265.52      270.61        0.00
    11097.98      377.90        0.00
    13080.03      385.22        0.00
    15473.45      338.07        0.00
    16931.94      332.42        0.00
    18614.81      367.19        0.00
    20596.86      392.28        0.00
    22504.11      342.67        0.00
    26169.03      281.64        0.00
    28113.69      265.47        0.00
    30320.12      259.40        0.00
    34770.38      253.64        0.00
    40155.57      237.30        0.00
    48341.81      227.84        0.00
    58540.02      221.05        0.00
    69139.87      220.32        0.00
    80953.63      226.17        0.00
    94214.66      218.74        0.00
   107677.63      220.24        0.00

   120889.30      217.64        0.00
   132602.09      173.03        0.00

 

 => Excluded regions for Pattern#  4
    From     to
      0.0000   7000.0000
 134000.0000 300000.0000

 => Background ==> 
    Position   Intensity
     6056.10      284.51        0.00
     7099.48      116.83        0.00
     8008.23      144.65        0.00
     8816.01      123.35        0.00
     9724.76      291.13        0.00
    10532.54      202.44        0.00
    11710.55      170.38        0.00
    12619.30      234.85        0.00
    13393.42      215.98        0.00
    14470.46      211.12        0.00
    15614.81      255.07        0.00
    17264.03      230.90        0.00
    19283.47      220.61        0.00
    20192.22      232.52        0.00
    22346.30      236.91        0.00
    24433.06      234.78        0.00
    27563.20      238.62        0.00
    30356.77      226.45        0.00
    33049.37      221.62        0.00
    35203.44      227.92        0.00

    38826.48      224.68        0.00
    44447.27      216.24        0.00
    50068.06      216.90        0.00
    55587.88      213.46        0.00
    63586.39      216.22        0.00
    74289.45      212.99        0.00
    86385.20      212.39        0.00
    98097.98      212.59        0.00
   114791.33      211.31        0.00
   128630.52      210.98        0.00
   147091.25      222.95        0.00
   167026.92      210.31        0.00
   187448.02      222.33        0.00
   208808.53      254.29        0.00
   231077.78      123.63        0.00
   252332.83      161.27        0.00

 
 => Background height fixed to      284.51 at point (in excluded region):      6056.10
 => Background height fixed to      161.27 at point (in excluded region):    252332.83

 => Excluded regions for Pattern#  5
    From     to
      0.0000   7000.0000
 240000.0000 300000.0000

 => Number of Least-Squares parameters varied:    53

 =>--------------------------->
 =>------->  PATTERN number:  1
 =>--------------------------->
 => Global parameters and codes ==>
 => Zero-point:   -13.7111   81.0000
 => D-spacing to T.O.F. coefficient dtt1 and code:  20773.014    71.000
 => D-spacing to T.O.F. coefficient dtt2 and code:     -1.083     0.000
 => D-spacing to T.O.F. coefficient dtt_1OverD and code:      0.000     0.000
 => T.O.F. 2theta average detector angle      :    152.827

 => Reading Intensity data  =>>

 -> Format ISIS multi-bank 
 -> Title: NaCaAlF HRSF 37K<CH4_T<42K                                                                                                          
 -> COMMENT: # 1 Histograms                                                                                                                      
 -> COMMENT: # File generated by Mantid:                                                                                                         
 -> COMMENT: # Instrument: WISH                                                                                                                  
 -> COMMENT: # From workspace named : w55025-5_6foc                                                                                              
 -> COMMENT: # with Y multiplied by the bin widths.                                                                                              
 -> COMMENT: # Primary flight path 40m                                                                                                           
 -> COMMENT: # Total flight path 42.2224m, tth 152.911deg, DIFC 20752.1                                                                          
 -> COMMENT: # Data for spectrum :0                                                                                                              
 => Input Data for RALF binning type are internally modified
    Intensities and Standard deviations are trasformed as:
          Ycorr(i)=fac_y*Yread(i)/(TOF(i+1)-TOF(i))
          Scorr(i)=fac_y*Sread(i)/(TOF(i+1)-TOF(i))  (with fac_y=1000 by default)
    Sum of variances:   0.200580E+10
    Maximum R-expected:       2.2072
 ==> T.O.F. range, and number of points:
    TOFmin:    7267.568359  TOFmax:  103417.671875
    No. of points:   4122

 =>--------------------------->
 =>------->  PATTERN number:  2
 =>--------------------------->
 => Global parameters and codes ==>
 => Zero-point:   -15.0527    0.0000
 => D-spacing to T.O.F. coefficient dtt1 and code:  18660.068     0.000
 => D-spacing to T.O.F. coefficient dtt2 and code:     -0.475     0.000
 => D-spacing to T.O.F. coefficient dtt_1OverD and code:      0.000     0.000
 => T.O.F. 2theta average detector angle      :    121.660

 => Reading Intensity data  =>>

 -> Format ISIS multi-bank 
 -> Title: NaCaAlF HRSF 37K<CH4_T<42K                                                                                                          
 -> COMMENT: # 1 Histograms                                                                                                                      
 -> COMMENT: # File generated by Mantid:                                                                                                         
 -> COMMENT: # Instrument: WISH                                                                                                                  
 -> COMMENT: # From workspace named : w55025-4_7foc                                                                                              
 -> COMMENT: # with Y multiplied by the bin widths.                                                                                              
 -> COMMENT: # Primary flight path 40m                                                                                                           
 -> COMMENT: # Total flight path 42.2223m, tth 121.683deg, DIFC 18640.7                                                                          
 -> COMMENT: # Data for spectrum :0                                                                                                              
 => Input Data for RALF binning type are internally modified
    Intensities and Standard deviations are trasformed as:
          Ycorr(i)=fac_y*Yread(i)/(TOF(i+1)-TOF(i))
          Scorr(i)=fac_y*Sread(i)/(TOF(i+1)-TOF(i))  (with fac_y=1000 by default)
    Sum of variances:   0.298475E+10
    Maximum R-expected:       2.2481
 ==> T.O.F. range, and number of points:
    TOFmin:    7463.463379  TOFmax:  109083.484375
    No. of points:   4044

 =>--------------------------->
 =>------->  PATTERN number:  3
 =>--------------------------->
 => Global parameters and codes ==>
 => Zero-point:   -12.7263    0.0000
 => D-spacing to T.O.F. coefficient dtt1 and code:  15105.377     0.000
 => D-spacing to T.O.F. coefficient dtt2 and code:      1.008     0.000
 => D-spacing to T.O.F. coefficient dtt_1OverD and code:      0.000     0.000
 => T.O.F. 2theta average detector angle      :     90.000

 => Reading Intensity data  =>>

 -> Format ISIS multi-bank 
 -> Title: NaCaAlF HRSF 37K<CH4_T<42K                                                                                                          
 -> COMMENT: # 1 Histograms                                                                                                                      
 -> COMMENT: # File generated by Mantid:                                                                                                         
 -> COMMENT: # Instrument: WISH                                                                                                                  
 -> COMMENT: # From workspace named : w55025-3_8foc                                                                                              
 -> COMMENT: # with Y multiplied by the bin widths.                                                                                              
 -> COMMENT: # Primary flight path 40m                                                                                                           
 -> COMMENT: # Total flight path 42.2222m, tth 89.9996deg, DIFC 15093.7                                                                          
 -> COMMENT: # Data for spectrum :0                                                                                                              
 => Input Data for RALF binning type are internally modified
    Intensities and Standard deviations are trasformed as:
          Ycorr(i)=fac_y*Yread(i)/(TOF(i+1)-TOF(i))
          Scorr(i)=fac_y*Sread(i)/(TOF(i+1)-TOF(i))  (with fac_y=1000 by default)
    Sum of variances:   0.537484E+10
    Maximum R-expected:       2.3620
 ==> T.O.F. range, and number of points:
    TOFmin:    7549.536621  TOFmax:  117086.195312
    No. of points:   3972

 =>--------------------------->
 =>------->  PATTERN number:  4
 =>--------------------------->
 => Global parameters and codes ==>
 => Zero-point:    13.9943    0.0000
 => D-spacing to T.O.F. coefficient dtt1 and code:  10389.885     0.000
 => D-spacing to T.O.F. coefficient dtt2 and code:      1.852     0.000
 => D-spacing to T.O.F. coefficient dtt_1OverD and code:      0.000     0.000
 => T.O.F. 2theta average detector angle      :     58.330

 => Reading Intensity data  =>>

 -> Format ISIS multi-bank 
 -> Title: NaCaAlF HRSF 37K<CH4_T<42K                                                                                                          
 -> COMMENT: # 1 Histograms                                                                                                                      
 -> COMMENT: # File generated by Mantid:                                                                                                         
 -> COMMENT: # Instrument: WISH                                                                                                                  
 -> COMMENT: # From workspace named : w55025-2_9foc                                                                                              
 -> COMMENT: # with Y multiplied by the bin widths.                                                                                              
 -> COMMENT: # Primary flight path 40m                                                                                                           
 -> COMMENT: # Total flight path 42.2222m, tth 58.308deg, DIFC 10398.8                                                                           
 -> COMMENT: # Data for spectrum :0                                                                                                              
 => Input Data for RALF binning type are internally modified
    Intensities and Standard deviations are trasformed as:
          Ycorr(i)=fac_y*Yread(i)/(TOF(i+1)-TOF(i))
          Scorr(i)=fac_y*Sread(i)/(TOF(i+1)-TOF(i))  (with fac_y=1000 by default)
    Sum of variances:   0.148490E+11
    Maximum R-expected:       3.0408
 ==> T.O.F. range, and number of points:
    TOFmin:    5202.200195  TOFmax:  136018.015625
    No. of points:   4398

 =>--------------------------->
 =>------->  PATTERN number:  5
 =>--------------------------->
 => Global parameters and codes ==>
 => Zero-point:    13.5143    0.0000
 => D-spacing to T.O.F. coefficient dtt1 and code:   4986.074     0.000
 => D-spacing to T.O.F. coefficient dtt2 and code:      1.857     0.000
 => D-spacing to T.O.F. coefficient dtt_1OverD and code:      0.000     0.000
 => T.O.F. 2theta average detector angle      :     27.081

 => Reading Intensity data  =>>

 -> Format ISIS multi-bank 
 -> Title: NaCaAlF HRSF 37K<CH4_T<42K                                                                                                          
 -> COMMENT: # 1 Histograms                                                                                                                      
 -> COMMENT: # File generated by Mantid:                                                                                                         
 -> COMMENT: # Instrument: WISH                                                                                                                  
 -> COMMENT: # From workspace named : w55025-1_10foc                                                                                             
 -> COMMENT: # with Y multiplied by the bin widths.                                                                                              
 -> COMMENT: # Primary flight path 40m                                                                                                           
 -> COMMENT: # Total flight path 42.2223m, tth 27.0805deg, DIFC 4997.65                                                                          
 -> COMMENT: # Data for spectrum :0                                                                                                              
 => Input Data for RALF binning type are internally modified
    Intensities and Standard deviations are trasformed as:
          Ycorr(i)=fac_y*Yread(i)/(TOF(i+1)-TOF(i))
          Scorr(i)=fac_y*Sread(i)/(TOF(i+1)-TOF(i))  (with fac_y=1000 by default)
    Sum of variances:   0.577126E+12
    Maximum R-expected:       4.9734
 ==> T.O.F. range, and number of points:
    TOFmin:    4002.317139  TOFmax:  265781.843750
    No. of points:   4462
 --------------------------------------------------------------------------------
 => Phase  No. 1
      Y5Al3O12 Nuclear                                                      
 --------------------------------------------------------------------------------
 =>-------> Pattern#  1
 => Crystal Structure Refinement
 => The    9th profile function was selected for phase no.  1
 => Preferred orientation vector:   0.0000  0.0000  1.0000
 =>-------> Pattern#  2
 => Crystal Structure Refinement
 => The    9th profile function was selected for phase no.  1
 => Preferred orientation vector:   0.0000  0.0000  1.0000
 =>-------> Pattern#  3
 => Crystal Structure Refinement
 => The    9th profile function was selected for phase no.  1
 => Preferred orientation vector:   0.0000  0.0000  1.0000
 =>-------> Pattern#  4
 => Crystal Structure Refinement
 => The    9th profile function was selected for phase no.  1
 => Preferred orientation vector:   0.0000  0.0000  1.0000
 =>-------> Pattern#  5
 => Crystal Structure Refinement
 => The    9th profile function was selected for phase no.  1
 => Preferred orientation vector:   0.0000  0.0000  1.0000

 =>-------> Data for PHASE: 1
 => Number of atoms:    6
 => Number of distance  constraints:    0
 => Number of angle     constraints:    0

 => Symmetry information on space group: I 21 3              
 -> The multiplicity of the general position is:  24
 -> The space group is Acentric                 
 -> Lattice type  I: { 000; 1/2 1/2 1/2 }+                         
 -> Reduced set of symmetry operators:

  No.  IT   Symmetry symbol    Rotation part     Associated Translation
   1: ( 1)   1            -->     ( x, y, z) + {  0.0000  0.0000  0.0000}
   2: ( 4)   2 ( x, 0, 0) -->     ( x,-y,-z) + {  0.5000  0.5000  0.0000}
   3: ( 3)   2 ( 0, y, 0) -->     (-x, y,-z) + {  0.0000  0.5000  0.5000}
   4: ( 2)   2 ( 0, 0, z) -->     (-x,-y, z) + {  0.5000  0.0000  0.5000}
   5: ( 9)  3- ( x, x, x) -->     ( y, z, x) + {  0.0000  0.0000  0.0000}
   6: (12)  3- (-x, x,-x) -->     (-y,-z, x) + {  0.5000  0.0000  0.5000}
   7: (11)  3- (-x,-x, x) -->     ( y,-z,-x) + {  0.5000  0.5000  0.0000}
   8: (10)  3- ( x,-x,-x) -->     (-y, z,-x) + {  0.0000  0.5000  0.5000}
   9: ( 5)  3+ ( x, x, x) -->     ( z, x, y) + {  0.0000  0.0000  0.0000}
  10: ( 8)  3+ (-x,-x, x) -->     (-z, x,-y) + {  0.0000  0.5000  0.5000}
  11: ( 7)  3+ ( x,-x,-x) -->     (-z,-x, y) + {  0.5000  0.0000  0.5000}
  12: ( 6)  3+ (-x, x,-x) -->     ( z,-x,-y) + {  0.5000  0.5000  0.0000}


        Information on Space Group: 
        --------------------------- 

 =>   Number of Space group: 199
 =>  Hermann-Mauguin Symbol: I 21 3
 =>             Hall Symbol: I 2b 2c 3
 =>            Setting Type: IT (Generated from Hermann-Mauguin symbol)
 =>          Crystal System: Cubic
 =>              Laue Class: m-3
 =>             Point Group: 23
 =>         Bravais Lattice: I
 =>          Lattice Symbol: cI
 =>  Reduced Number of S.O.:  12
 =>    General multiplicity:  24
 =>          Centrosymmetry: Acentric
 =>  Generators (exc. -1&L):   3
 =>         Asymmetric unit:  0.000 <= x <=  0.500
                              0.000 <= y <=  0.500
                              0.000 <= z <=  0.500
 => Centring vectors:  1
 => Latt( 1): (1/2,1/2,1/2)                                                                         

 => List of all Symmetry Operators and Symmetry Symbols

 => SYMM(  1): x,y,z                             Symbol: 1
 => SYMM(  2): x+1/2,-y+1/2,-z                   Symbol: 2 (1/2,0,0) x,1/4,0
 => SYMM(  3): -x,y+1/2,-z+1/2                   Symbol: 2 (0,1/2,0) 0,y,1/4
 => SYMM(  4): -x+1/2,-y,z+1/2                   Symbol: 2 (0,0,1/2) 1/4,0,z
 => SYMM(  5): y,z,x                             Symbol: 3- x,x,x
 => SYMM(  6): -y+1/2,-z,x+1/2                   Symbol: 3+ (1/3,-1/3,1/3) x,-x+1/6,x+1/6
 => SYMM(  7): y+1/2,-z+1/2,-x                   Symbol: 3+ (1/3,1/3,-1/3) x,x-1/6,-x+1/3
 => SYMM(  8): -y,z+1/2,-x+1/2                   Symbol: 3- (-1/3,1/3,1/3) x,-x+1/3,-x+1/6
 => SYMM(  9): z,x,y                             Symbol: 3+ x,x,x
 => SYMM( 10): -z,x+1/2,-y+1/2                   Symbol: 3- x,x+1/2,-x
 => SYMM( 11): -z+1/2,-x,y+1/2                   Symbol: 3+ x,-x,-x+1/2
 => SYMM( 12): z+1/2,-x+1/2,-y                   Symbol: 3- x,-x+1/2,x-1/2
 => SYMM( 13): x+1/2,y+1/2,z+1/2                 Symbol: t (1/2,1/2,1/2)
 => SYMM( 14): x,-y,-z+1/2                       Symbol: 2 x,0,1/4
 => SYMM( 15): -x+1/2,y,-z                       Symbol: 2 1/4,y,0
 => SYMM( 16): -x,-y+1/2,z                       Symbol: 2 0,1/4,z
 => SYMM( 17): y+1/2,z+1/2,x+1/2                 Symbol: 3- (1/2,1/2,1/2) x,x,x
 => SYMM( 18): -y,-z+1/2,x                       Symbol: 3+ (-1/6,1/6,-1/6) x,-x+1/6,x+1/6
 => SYMM( 19): y,-z,-x+1/2                       Symbol: 3+ (-1/6,-1/6,1/6) x,x-1/6,-x+1/3
 => SYMM( 20): -y+1/2,z,-x                       Symbol: 3- (1/6,-1/6,-1/6) x,-x+1/3,-x+1/6
 => SYMM( 21): z+1/2,x+1/2,y+1/2                 Symbol: 3+ (1/2,1/2,1/2) x,x,x
 => SYMM( 22): -z+1/2,x,-y                       Symbol: 3- (1/6,1/6,-1/6) x,x-1/6,-x+1/3
 => SYMM( 23): -z,-x+1/2,y                       Symbol: 3+ (-1/6,1/6,1/6) x,-x+1/3,-x+1/6
 => SYMM( 24): z,-x,-y+1/2                       Symbol: 3- (1/6,-1/6,1/6) x,-x+1/6,x+1/6

 => Special Wyckoff Positions for I 21 3
 
    Multp     Site        Representative Coordinates (centring translations excluded)
     12       b              x,0,1/4             -x,1/2,1/4          0,1/4,x                                 
                             1/2,1/4,-x          1/4,x,0             1/4,-x,1/2                              
 
      8       a              x,x,x               x+1/2,-x+1/2,-x     -x,x+1/2,-x+1/2                         
                             -x+1/2,-x,x+1/2                                                                 
 

 => Initial parameters ==>
 Atom    Ntyp                  X         Y         Z         B         occ.         in  fin  Spc  Mult
                             B11       B22       B33       B12       B13       B23
 Ca1    CA                 0.46646   0.00000   0.25000   1.01506   1.50000           0    0    0   12
                 Codes:  101.00000   0.00000   0.00000 121.00000   0.00000
 Al1    AL                 0.25195   0.25195   0.25195   0.91259   1.00000           0    0    0    8
                 Codes:  111.00000 111.00000 111.00000 131.00000   0.00000
 Na1    NA                 0.08516   0.08516   0.08516   2.35022   1.00000           0    0    0    8
                 Codes:  141.00000 141.00000 141.00000 151.00000   0.00000
 F1     F                  0.13758   0.30553   0.11961   1.01421   3.00000           0    0    0   24
                 Codes:  171.00000 181.00000 191.00000 161.00000   0.00000
 F2     F                  0.36229   0.36316   0.18695   1.52542   3.00000           0    0    0   24
                 Codes:  201.00000 211.00000 221.00000 241.00000   0.00000
 F3     F                  0.46109   0.46109   0.46109   1.02459   1.00000           0    0    0    8
                 Codes:  231.00000 231.00000 231.00000 251.00000   0.00000

 => IT IS ASSUMED THAT THE FIRST GIVEN SITE IS FULLY OCCUPIED 
    OR THE FIRST AND SECOND ATOMS ARE IN THE SAME SITE WITH TOTAL FULL OCCUPATION
  (if this is not the case, change the order of atoms to obtain correct values for the content of the unit cell)
    The given occupation factors have been obtained mutiplying m/M by   3.0000
      -> Atom: CA  ,  Chemical element: CA  Atomic Mass:    40.0800
      -> Atom: AL  ,  Chemical element: AL  Atomic Mass:    26.9815
      -> Atom: NA  ,  Chemical element: NA  Atomic Mass:    22.9898
      -> Atom: F   ,  Chemical element: F   Atomic Mass:    18.9984
      -> Atom: F   ,  Chemical element: F   Atomic Mass:    18.9984
      -> Atom: F   ,  Chemical element: F   Atomic Mass:    18.9984
 => The given value of ATZ is      17501.77 the program has calculated:       17501.77
    The value of ATZ given in the input PCR file will be used for quantitative analysis
 => The chemical content of the unit cell is: 
      12.0000 CA   +   8.0000 AL   +   8.0000 NA   +  24.0000 F    +  24.0000 F    +   8.0000 F      
 => The normalized site occupation numbers in % are: 
     100.0000 Ca1    :      100.0000 Al1    :      100.0000 Na1    :      100.0000 F1     :      100.0000 F2     :      100.0000 F3       
 => The density (volumic mass) of the compound is:    2.998 g/cm3

 =>-------> PROFILE PARAMETERS FOR PATTERN:  1

 => Overall scale factor:    4.41223    
 => T.O.F. Extinction parameter:   0.0000
 => Overall temperature factor:      0.00000
 => T.O.F. Gaussian variances Sig-2, Sig-1, Sig-0, Sig-Q:     15.70100     0.00000     0.00000     0.00000
 => T.O.F. Isotropic Gaussian strain parameter (G-strain):       0.0000
 => T.O.F. Iso-Gaussian and Aniso-Lor (platelets/needles) Size parameters (G-Size,Ani-LorSiz)  :      0.00000     0.00000
 => T.O.F. Lorentzian FWHM Gam-2, Gam-1, Gam-0:      0.00000     0.00190     0.00000
 => T.O.F. Isotropic Lorentzian strain and size parameters (LStr,LSiz):      0.00000     0.00000
 => Direct cell parameters:   10.2503  10.2503  10.2503  90.0000  90.0000  90.0000
 => Preferred orientation parameters:   1.0000  0.0000
 => T.O.F. Peak shape parameter alpha0,beta0,alpha1,beta1/kappa,alpha-q,beta-Q:     -0.00950     0.00667     0.11023     0.01007     0.00000     0.00000
 => Model-dependent Strain parameters s2,s1,s0:      0.00000     0.00000     0.00000


 ==> CODEWORDS FOR PROFILE PARAMETERS of PATTERN#  1

 => Codeword -Overall scale factor:   21.0000    
 => Codeword  - T.O.F. Extinction parameter:   0.0000
 => Codeword  - Overall temperature factor:      0.00000
 => Codewords - T.O.F. Gaussian variances Sig-2, Sig-1, Sig-0, Sig-Q:     61.00000     0.00000     0.00000     0.00000
 => Codewords - T.O.F. Isotropic Gaussian strain parameter (G-strain):       0.0000
 => Codewords - T.O.F. Iso-Gaussian and Aniso-Lor (platelets/needles) Size parameters (G-Size,Ani-LorSize)  :      0.00000     0.00000
 => Codewords - T.O.F. Lorentzian FWHM Gam-2, Gam-1, Gam-0:      0.00000     0.00000     0.00000
 => Codewords - T.O.F. Isotropic Lorentzian strain and size parameters (LStr,LSiz):      0.00000     0.00000
 => Codewords - Direct cell parameters:    0.0000   0.0000   0.0000   0.0000   0.0000   0.0000
 => Codewords - Preferred orientation parameters:   0.0000  0.0000
 => Codewords - T.O.F. Peak shape parameter alpha0,beta0,alpha1,beta1/kappa,alpha-q,beta-Q:     51.00000    41.00000    31.00000    11.00000     0.00000     0.00000
=> Codewords - Model-dependent Strain parameters s2,s1,s0:      0.00000     0.00000     0.00000


 => Cell constraints according to Laue symmetry: m-3  

        Metric information:
        -------------------

 => Direct cell parameters:

         a =      10.2503      b =      10.2503      c =      10.2503
     alpha =       90.000   beta =       90.000  gamma =       90.000
                        Direct Cell Volume =    1076.9712

 => Reciprocal cell parameters:

         a*=     0.097559      b*=     0.097559      c*=     0.097559
     alpha*=       90.000   beta*=       90.000  gamma*=       90.000
                    Reciprocal Cell Volume =   0.00092853

 => Direct and Reciprocal Metric Tensors:

                   GD                                       GR
    105.0677      0.0000      0.0000          0.009518    0.000000    0.000000
      0.0000    105.0677      0.0000          0.000000    0.009518    0.000000
      0.0000      0.0000    105.0677          0.000000    0.000000    0.009518

 =>  Cartesian frame: x // a; z is along c*; y is within the ab-plane   

     Crystal_to_Orthonormal_Matrix              Orthonormal_to_Crystal Matrix
              Cr_Orth_cel                               Orth_Cr_cel  
     10.2503      0.0000      0.0000          0.097559   -0.000000   -0.000000
      0.0000     10.2503      0.0000          0.000000    0.097559   -0.000000
      0.0000      0.0000     10.2503          0.000000    0.000000    0.097559

     Busing-Levy B-matrix: Hc=B.H            Inverse of the Busing-Levy B-matrix
                BL_M                                      BL_Minv  
    0.097559    0.000000    0.000000           10.2503     -0.0000     -0.0000
    0.000000    0.097559   -0.000000            0.0000     10.2503      0.0000
    0.000000    0.000000    0.097559            0.0000      0.0000     10.2503

 =>-------> PROFILE PARAMETERS FOR PATTERN:  2

 => Overall scale factor:    4.21245    
 => T.O.F. Extinction parameter:   0.0000
 => Overall temperature factor:      0.00000
 => T.O.F. Gaussian variances Sig-2, Sig-1, Sig-0, Sig-Q:     18.19620    29.35690     0.00000     0.00000
 => T.O.F. Isotropic Gaussian strain parameter (G-strain):       0.0000
 => T.O.F. Iso-Gaussian and Aniso-Lor (platelets/needles) Size parameters (G-Size,Ani-LorSiz)  :      0.00000     0.00000
 => T.O.F. Lorentzian FWHM Gam-2, Gam-1, Gam-0:      0.00000     0.00000     0.00000
 => T.O.F. Isotropic Lorentzian strain and size parameters (LStr,LSiz):      0.00000     0.00000
 => Direct cell parameters:   10.2503  10.2503  10.2503  90.0000  90.0000  90.0000
 => Preferred orientation parameters:   1.0000  0.0000
 => T.O.F. Peak shape parameter alpha0,beta0,alpha1,beta1/kappa,alpha-q,beta-Q:     -0.01160     0.00643     0.12276     0.01468     0.00000     0.00000
 => Model-dependent Strain parameters s2,s1,s0:      0.00000     0.00000     0.00000


 ==> CODEWORDS FOR PROFILE PARAMETERS of PATTERN#  2

 => Codeword -Overall scale factor:   0.00000    
 => Codeword  - T.O.F. Extinction parameter:   0.0000
 => Codeword  - Overall temperature factor:      0.00000
 => Codewords - T.O.F. Gaussian variances Sig-2, Sig-1, Sig-0, Sig-Q:      0.00000     0.00000     0.00000     0.00000
 => Codewords - T.O.F. Isotropic Gaussian strain parameter (G-strain):       0.0000
 => Codewords - T.O.F. Iso-Gaussian and Aniso-Lor (platelets/needles) Size parameters (G-Size,Ani-LorSize)  :      0.00000     0.00000
 => Codewords - T.O.F. Lorentzian FWHM Gam-2, Gam-1, Gam-0:      0.00000     0.00000     0.00000
 => Codewords - T.O.F. Isotropic Lorentzian strain and size parameters (LStr,LSiz):      0.00000     0.00000
 => Codewords - Direct cell parameters:    0.0000   0.0000   0.0000   0.0000   0.0000   0.0000
 => Codewords - Preferred orientation parameters:   0.0000  0.0000
 => Codewords - T.O.F. Peak shape parameter alpha0,beta0,alpha1,beta1/kappa,alpha-q,beta-Q:      0.00000     0.00000     0.00000     0.00000     0.00000     0.00000
=> Codewords - Model-dependent Strain parameters s2,s1,s0:      0.00000     0.00000     0.00000


 => Cell constraints according to Laue symmetry: m-3  

 =>-------> PROFILE PARAMETERS FOR PATTERN:  3

 => Overall scale factor:    4.14951    
 => T.O.F. Extinction parameter:   0.0000
 => Overall temperature factor:      0.00000
 => T.O.F. Gaussian variances Sig-2, Sig-1, Sig-0, Sig-Q:     16.85990    62.24430     0.00000     0.00000
 => T.O.F. Isotropic Gaussian strain parameter (G-strain):       0.0000
 => T.O.F. Iso-Gaussian and Aniso-Lor (platelets/needles) Size parameters (G-Size,Ani-LorSiz)  :      0.00000     0.00000
 => T.O.F. Lorentzian FWHM Gam-2, Gam-1, Gam-0:      0.00000     0.00020     0.00000
 => T.O.F. Isotropic Lorentzian strain and size parameters (LStr,LSiz):      0.00000     0.00000
 => Direct cell parameters:   10.2503  10.2503  10.2503  90.0000  90.0000  90.0000
