Repository: EasyScience/EasyDiffractionBeta

# EasyDiffractionBeta
Upcoming versions of EasyDiffraction

File: easyDiffractionApp/Examples/PbSO4_D1A@ILL/summary/report.cif (part 1 of 6)
data_pbso4

_cell.length_a 8.4693(0.0001)
_cell.length_b 5.391(0.0001)
_cell.length_c 6.9506(0.0001)
_cell.angle_alpha 90
_cell.angle_beta 90
_cell.angle_gamma 90
_space_group.name_H-M_alt "P n m a"
_space_group.IT_coordinate_system_code abc

loop_
_atom_site.label
_atom_site.type_symbol
_atom_site.fract_x
_atom_site.fract_y
_atom_site.fract_z
_atom_site.occupancy
_atom_site.ADP_type
_atom_site.B_iso_or_equiv
_atom_site.multiplicity
_atom_site.Wyckoff_symbol
Pb Pb 0.1876 0.25 0.167 1 Biso 1.3729 4 c 
S S 0.0654 0.25 0.684 1 Biso 0.3777 4 c 
O1 O 0.9082 0.25 0.5954 1 Biso 1.9764 4 c 
O2 O 0.1935 0.25 0.5432 1 Biso 1.4456 4 c 
O3 O 0.0811 0.0272 0.8086 1 Biso 1.2822 8 d

data_d1a

_diffrn_radiation.probe neutron
_diffrn_radiation_wavelength.wavelength 1.91
_pd_calib.2theta_offset -0.1406(0)
_pd_instr.resolution_u 0.139
_pd_instr.resolution_v -0.4124
_pd_instr.resolution_w 0.386
_pd_instr.resolution_x 0
_pd_instr.resolution_y 0.0878
_pd_meas.2theta_scan_range_min 10
_pd_meas.2theta_scan_range_max 155.45
_pd_meas.2theta_scan_range_inc 0.05
_pd_instr.reflex_asymmetry_p1 0
_pd_instr.reflex_asymmetry_p2 0
_pd_instr.reflex_asymmetry_p3 0
_pd_instr.reflex_asymmetry_p4 0

loop_
_pd_phase_block.id
_pd_phase_block.scale
pbso4 1.4597(0.0021) 

loop_
_pd_background.line_segment_X
_pd_background.line_segment_intensity
11 206.1624 
15 194.75 
20 194.505 
30 188.4375 
50 207.7633 
70 201.7002 
120 244.4525 
153 226.0595

loop_
_pd_proc_2theta
_pd_proc_2theta_corrected
_pd_proc_intensity_plus_net
_pd_proc_intensity_minus_net
_pd_proc_intensity_bkg_calc
_pd_proc_intensity
_pd_proc_intensity_sigma
_pd_proc_excluded
   10.00    10.14      1.85      1.85   209.02    220.00   14.83   False
   10.05    10.19      1.84      1.84   208.87    214.00   14.63   False
   10.10    10.24      1.82      1.82   208.73    219.00   14.80   False
   10.15    10.29      1.81      1.81   208.59    224.00   14.97   False
   10.20    10.34      1.80      1.80   208.44    198.00   14.07   False
   10.25    10.39      1.78      1.78   208.30    229.00   15.13   False
   10.30    10.44      1.77      1.77   208.16    224.00   14.97   False
   10.35    10.49      1.76      1.76   208.02    216.00   14.70   False
   10.40    10.54      1.75      1.75   207.87    202.00   14.21   False
   10.45    10.59      1.73      1.73   207.73    229.00   15.13   False
   10.50    10.64      1.72      1.72   207.59    202.00   14.21   False
   10.55    10.69      1.71      1.71   207.45    215.00   14.66   False
   10.60    10.74      1.70      1.70   207.30    215.00   14.66   False
   10.65    10.79      1.69      1.69   207.16    196.00   14.00   False
   10.70    10.84      1.67      1.67   207.02    235.00   15.33   False
   10.75    10.89      1.66      1.66   206.88    207.00   14.39   False
   10.80    10.94      1.65      1.65   206.73    205.00   14.32   False
   10.85    10.99      1.64      1.64   206.59    238.00   15.43   False
   10.90    11.04      1.63      1.63   206.45    202.00   14.21   False
   10.95    11.09      1.62      1.62   206.31    213.00   14.59   False
   11.00    11.14      1.61      1.61   206.16    226.00   15.03   False
   11.05    11.19      1.60      1.60   206.02    198.00   14.07   False
   11.10    11.24      1.59      1.59   205.88    222.00   14.90   False
   11.15    11.29      1.58      1.58   205.73    186.00   13.64   False
   11.20    11.34      1.57      1.57   205.59    216.00   14.70   False
   11.25    11.39      1.56      1.56   205.45    218.00   14.76   False
   11.30    11.44      1.55      1.55   205.31    225.00   15.00   False
   11.35    11.49      1.54      1.54   205.16    200.00   14.14   False
   11.40    11.54      1.53      1.53   205.02    196.00   14.00   False
   11.45    11.59      1.52      1.52   204.88    224.00   14.97   False
   11.50    11.64      1.51      1.51   204.74    199.00   14.11   False
   11.55    11.69      1.50      1.50   204.59    204.00   14.28   False
   11.60    11.74      1.49      1.49   204.45    189.00   13.75   False
   11.65    11.79      1.48      1.48   204.31    211.00   14.53   False
   11.70    11.84      1.48      1.48   204.17    190.00   13.78   False
   11.75    11.89      1.47      1.47   204.02    184.00   13.56   False
   11.80    11.94      1.46      1.46   203.88    204.00   14.28   False
   11.85    11.99      1.45      1.45   203.74    204.00   14.28   False
   11.90    12.04      1.44      1.44   203.59    219.00   14.80   False
   11.95    12.09      1.43      1.43   203.45    207.00   14.39   False
   12.00    12.14      1.43      1.43   203.31    227.00   15.07   False
   12.05    12.19      1.42      1.42   203.17    211.00   10.27   False
   12.10    12.24      1.41      1.41   203.02    193.00    9.82   False
   12.15    12.29      1.40      1.40   202.88    206.00   10.15   False
   12.20    12.34      1.39      1.39   202.74    208.00   10.20   False
   12.25    12.39      1.39      1.39   202.60    191.00    9.77   False
   12.30    12.44      1.38      1.38   202.45    194.00    9.85   False
   12.35    12.49      1.37      1.37   202.31    185.00    9.62   False
   12.40    12.54      1.37      1.37   202.17    200.00   10.00   False
   12.45    12.59      1.36      1.36   202.03    203.00   10.07   False
   12.50    12.64      1.35      1.35   201.88    197.00    9.92   False
   12.55    12.69      1.34      1.34   201.74    203.00   10.07   False
   12.60    12.74      1.34      1.34   201.60    200.00   10.00   False
   12.65    12.79      1.33      1.33   201.45    200.00   10.00   False
   12.70    12.84      1.32      1.32   201.31    205.00   10.12   False
   12.75    12.89      1.32      1.32   201.17    208.00   10.20   False
   12.80    12.94      1.31      1.31   201.03    205.00   10.12   False
   12.85    12.99      1.30      1.30   200.88    201.00   10.03   False
   12.90    13.04      1.30      1.30   200.74    221.00   10.51   False
   12.95    13.09      1.29      1.29   200.60    218.00   10.44   False
   13.00    13.14      1.28      1.28   200.46    218.00   10.44   False
   13.05    13.19      1.28      1.28   200.31    216.00   10.39   False
   13.10    13.24      1.27      1.27   200.17    202.00   10.05   False
   13.15    13.29      1.27      1.27   200.03    206.00   10.15   False
   13.20    13.34      1.26      1.26   199.89    197.00    9.92   False
   13.25    13.39      1.25      1.25   199.74    210.00   10.25   False
   13.30    13.44      1.25      1.25   199.60    199.00    9.97   False
   13.35    13.49      1.24      1.24   199.46    219.00   10.46   False
   13.40    13.54      1.24      1.24   199.31    192.00    9.80   False
   13.45    13.59      1.23      1.23   199.17    211.00   10.27   False
   13.50    13.64      1.23      1.23   199.03    199.00    9.97   False
   13.55    13.69      1.22      1.22   198.89    196.00    9.90   False
   13.60    13.74      1.22      1.22   198.74    195.00    9.87   False
   13.65    13.79      1.21      1.21   198.60    203.00   10.07   False
   13.70    13.84      1.20      1.20   198.46    202.00   10.05   False
   13.75    13.89      1.20      1.20   198.32    200.00   10.00   False
   13.80    13.94      1.19      1.19   198.17    199.00    9.97   False
   13.85    13.99      1.19      1.19   198.03    191.00    9.77   False
   13.90    14.04      1.18      1.18   197.89    204.00   10.10   False
   13.95    14.09      1.18      1.18   197.75    191.00    9.77   False
   14.00    14.14      1.17      1.17   197.60    200.00   10.00   False
   14.05    14.19      1.17      1.17   197.46    199.00    9.97   False
   14.10    14.24      1.17      1.17   197.32    197.00    9.92   False
   14.15    14.29      1.16      1.16   197.18    202.00   10.05   False
   14.20    14.34      1.16      1.16   197.03    210.00   10.25   False
   14.25    14.39      1.15      1.15   196.89    202.00   10.05   False
   14.30    14.44      1.15      1.15   196.75    198.00    9.95   False
   14.35    14.49      1.14      1.14   196.60    191.00    9.77   False
   14.40    14.54      1.14      1.14   196.46    194.00    9.85   False
   14.45    14.59      1.13      1.13   196.32    198.00    9.95   False
   14.50    14.64      1.13      1.13   196.18    194.00    9.85   False
   14.55    14.69      1.13      1.13   196.03    193.00    9.82   False
   14.60    14.74      1.12      1.12   195.89    212.00   10.30   False
   14.65    14.79      1.12      1.12   195.75    214.00   10.34   False
   14.70    14.84      1.11      1.11   195.61    197.00    9.92   False
   14.75    14.89      1.11      1.11   195.46    195.00    9.87   False
   14.80    14.94      1.11      1.11   195.32    205.00   10.12   False
   14.85    14.99      1.10      1.10   195.18    209.00   10.22   False
   14.90    15.04      1.10      1.10   195.04    203.00   10.07   False
   14.95    15.09      1.09      1.09   194.89    197.00    9.92   False
   15.00    15.14      1.09      1.09   194.75    191.00    9.77   False
   15.05    15.19      1.09      1.09   194.75    192.00    9.80   False
   15.10    15.24      1.08      1.08   194.75    215.00   10.37   False
   15.15    15.29      1.08      1.08   194.74    194.00    9.85   False
   15.20    15.34      1.08      1.08   194.74    189.00    9.72   False
   15.25    15.39      1.07      1.07   194.74    188.00    9.70   False
   15.30    15.44      1.07      1.07   194.74    202.00   10.05   False
   15.35    15.49      1.07      1.07   194.73    201.00   10.03   False
   15.40    15.54      1.06      1.06   194.73    198.00    9.95   False
   15.45    15.59      1.06      1.06   194.73    208.00   10.20   False
   15.50    15.64      1.06      1.06   194.73    197.00    9.92   False
   15.55    15.69      1.05      1.05   194.72    187.00    9.67   False
   15.60    15.74      1.05      1.05   194.72    187.00    9.67   False
   15.65    15.79      1.05      1.05   194.72    190.00    9.75   False
   15.70    15.84      1.04      1.04   194.72    197.00    9.92   False
   15.75    15.89      1.04      1.04   194.71    200.00   10.00   False
   15.80    15.94      1.04      1.04   194.71    193.00    9.82   False
   15.85    15.99      1.03      1.03   194.71    180.00    9.49   False
   15.90    16.04      1.03      1.03   194.71    194.00    9.85   False
   15.95    16.09      1.03      1.03   194.70    206.00   10.15   False
   16.00    16.14      1.03      1.03   194.70    195.00    9.87   False
   16.05    16.19      1.02      1.02   194.70    193.00    9.82   False
   16.10    16.24      1.02      1.02   194.70    205.00   10.12   False
   16.15    16.29      1.02      1.02   194.69    194.00    9.85   False
   16.20    16.34      1.02      1.02   194.69    196.00    9.90   False
   16.25    16.39      1.01      1.01   194.69    194.00    9.85   False
   16.30    16.44      1.01      1.01   194.69    199.00    9.97   False
   16.35    16.49      1.01      1.01   194.68    207.00   10.17   False
   16.40    16.54      1.01      1.01   194.68    188.00    9.70   False
   16.45    16.59      1.01      1.01   194.68    203.00   10.07   False
   16.50    16.64      1.00      1.00   194.68    188.00    9.70   False
   16.55    16.69      1.00      1.00   194.67    180.00    9.49   False
   16.60    16.74      1.00      1.00   194.67    198.00    9.95   False
   16.65    16.79      1.00      1.00   194.67    200.00   10.00   False
   16.70    16.84      1.00      1.00   194.67    201.00   10.03   False
   16.75    16.89      0.99      0.99   194.66    210.00   10.25   False
   16.80    16.94      0.99      0.99   194.66    206.00   10.15   False
   16.85    16.99      0.99      0.99   194.66    189.00    9.72   False
   16.90    17.04      0.99      0.99   194.66    194.00    9.85   False
   16.95    17.09      0.99      0.99   194.65    187.00    9.67   False
   17.00    17.14      0.99      0.99   194.65    195.00    9.87   False
   17.05    17.19      0.98      0.98   194.65    201.00   10.03   False
   17.10    17.24      0.98      0.98   194.65    197.00    9.92   False
   17.15    17.29      0.98      0.98   194.64    206.00   10.15   False
   17.20    17.34      0.98      0.98   194.64    208.00   10.20   False
   17.25    17.39      0.98      0.98   194.64    199.00    9.97   False
   17.30    17.44      0.98      0.98   194.64    192.00    9.80   False
   17.35    17.49      0.98      0.98   194.63    193.00    9.82   False
   17.40    17.54      0.98      0.98   194.63    204.00   10.10   False
   17.45    17.59      0.98      0.98   194.63    201.00   10.03   False
   17.50    17.64      0.98      0.98   194.63    200.00   10.00   False
   17.55    17.69      0.97      0.97   194.63    177.00    9.41   False
   17.60    17.74      0.97      0.97   194.62    193.00    9.82   False
   17.65    17.79      0.97      0.97   194.62    199.00    9.97   False
   17.70    17.84      0.97      0.97   194.62    201.00   10.03   False
   17.75    17.89      0.97      0.97   194.62    194.00    9.85   False
   17.80    17.94      0.97      0.97   194.61    184.00    9.59   False
   17.85    17.99      0.97      0.97   194.61    192.00    9.80   False
   17.90    18.04      0.98      0.98   194.61    199.00    9.97   False
   17.95    18.09      0.98      0.98   194.61    190.00    9.75   False
   18.00    18.14      0.98      0.98   194.60    183.00    9.57   False
   18.05    18.19      0.98      0.98   194.60    189.00    7.94   False
   18.10    18.24      0.98      0.98   194.60    196.00    8.08   False
   18.15    18.29      0.98      0.98   194.60    196.00    8.08   False
   18.20    18.34      0.98      0.98   194.59    198.00    8.12   False
   18.25    18.39      0.98      0.98   194.59    210.00    8.37   False
   18.30    18.44      0.99      0.99   194.59    212.00    8.41   False
   18.35    18.49      0.99      0.99   194.59    219.00    8.54   False
   18.40    18.54      0.99      0.99   194.58    198.00    8.12   False
   18.45    18.59      1.00      1.00   194.58    195.00    8.06   False
   18.50    18.64      1.00      1.00   194.58    198.00    8.12   False
   18.55    18.69      1.00      1.00   194.58    191.00    7.98   False
   18.60    18.74      1.01      1.01   194.57    193.00    8.02   False
   18.65    18.79      1.01      1.01   194.57    197.00    8.10   False
   18.70    18.84      1.02      1.02   194.57    194.00    8.04   False
   18.75    18.89      1.02      1.02   194.57    187.00    7.90   False
   18.80    18.94      1.03      1.03   194.56    209.00    8.35   False
   18.85    18.99      1.04      1.04   194.56    187.00    7.90   False
   18.90    19.04      1.05      1.05   194.56    198.00    8.12   False
   18.95    19.09      1.06      1.06   194.56    206.00    8.29   False
   19.00    19.14      1.07      1.07   194.55    197.00    8.10   False
   19.05    19.19      1.08      1.08   194.55    191.00    7.98   False
   19.10    19.24      1.10      1.10   194.55    200.00    8.16   False
   19.15    19.29      1.11      1.11   194.55    207.00    8.31   False
   19.20    19.34      1.13      1.13   194.54    205.00    8.27   False
   19.25    19.39      1.16      1.16   194.54    198.00    8.12   False
   19.30    19.44      1.18      1.18   194.54    196.00    8.08   False
   19.35    19.49      1.22      1.22   194.54    209.00    8.35   False
   19.40    19.54      1.27      1.27   194.53    211.00    8.39   False
   19.45    19.59      1.34      1.34   194.53    203.00    8.23   False
   19.50    19.64      1.45      1.45   194.53    200.00    8.16   False
   19.55    19.69      1.60      1.60   194.53    192.00    8.00   False
   19.60    19.74      1.84      1.84   194.52    208.00    8.33   False
   19.65    19.79      2.20      2.20   194.52    213.00    8.43   False
   19.70    19.84      2.73      2.73   194.52    221.00    8.58   False
   19.75    19.89      3.49      3.49   194.52    216.00    8.49   False
   19.80    19.94      4.53      4.53   194.51    226.00    8.68   False
   19.85    19.99      5.92      5.92   194.51    228.00    8.72   False
   19.90    20.04      7.69      7.69   194.51    228.00    8.72   False
   19.95    20.09      9.86      9.86   194.51    215.00    8.47   False
   20.00    20.14     12.39     12.39   194.50    224.00    8.64   False
   20.05    20.19     15.18     15.18   194.47    226.00    8.68   False
   20.10    20.24     18.09     18.09   194.44    213.00    8.43   False
   20.15    20.29     20.92     20.92   194.41    239.00    8.93   False
   20.20    20.34     23.41     23.41   194.38    250.00    9.13   False
   20.25    20.39     25.32     25.32   194.35    247.00    9.07   False
   20.30    20.44     26.40     26.40   194.32    240.00    8.94   False
   20.35    20.49     26.52     26.52   194.29    231.00    8.78   False
   20.40    20.54     25.63     25.63   194.26    236.00    8.87   False
   20.45    20.59     23.88     23.88   194.23    223.00    8.62   False
   20.50    20.64     21.46     21.46   194.20    231.00    8.78   False
   20.55    20.69     18.66     18.66   194.17    226.00    8.68   False
   20.60    20.74     15.72     15.72   194.14    214.00    8.45   False
   20.65    20.79     12.86     12.86   194.11    208.00    8.33   False
   20.70    20.84     10.25     10.25   194.08    214.00    8.45   False
   20.75    20.89      7.99      7.99   194.05    196.00    8.08   False
   20.80    20.94      6.13      6.13   194.02    204.00    8.25   False
   20.85    20.99      4.66      4.66   193.99    199.00    8.14   False
   20.90    21.04      3.56      3.56   193.96    186.00    7.87   False
   20.95    21.09      2.76      2.76   193.93    192.00    8.00   False
   21.00    21.14      2.19      2.19   193.90    199.00    8.14   False
   21.05    21.19      1.81      1.81   193.87    200.00    8.16   False
   21.10    21.24      1.56      1.56   193.84    184.00    7.83   False
   21.15    21.29      1.39      1.39   193.81    184.00    7.83   False
   21.20    21.34      1.28      1.28   193.78    189.00    7.94   False
   21.25    21.39      1.21      1.21   193.75    182.00    7.79   False
   21.30    21.44      1.16      1.16   193.72    184.00    7.83   False
   21.35    21.49      1.12      1.12   193.69    185.00    7.85   False
   21.40    21.54      1.09      1.09   193.66    195.00    8.06   False
   21.45    21.59      1.07      1.07   193.63    190.00    7.96   False
   21.50    21.64      1.05      1.05   193.59    194.00    8.04   False
   21.55    21.69      1.03      1.03   193.56    185.00    7.85   False
   21.60    21.74      1.02      1.02   193.53    183.00    7.81   False
   21.65    21.79      1.00      1.00   193.50    193.00    8.02   False
   21.70    21.84      0.99      0.99   193.47    194.00    8.04   False
   21.75    21.89      0.98      0.98   193.44    193.00    8.02   False
   21.80    21.94      0.97      0.97   193.41    188.00    7.92   False
   21.85    21.99      0.96      0.96   193.38    191.00    7.98   False
   21.90    22.04      0.96      0.96   193.35    189.00    7.94   False
   21.95    22.09      0.95      0.95   193.32    188.00    7.92   False
   22.00    22.14      0.94      0.94   193.29    201.00    8.19   False
   22.05    22.19      0.94      0.94   193.26    195.00    8.06   False
   22.10    22.24      0.93      0.93   193.23    205.00    8.27   False
   22.15    22.29      0.93      0.93   193.20    200.00    8.16   False
   22.20    22.34      0.93      0.93   193.17    200.00    8.16   False
   22.25    22.39      0.92      0.92   193.14    192.00    8.00   False
   22.30    22.44      0.92      0.92   193.11    197.00    8.10   False
   22.35    22.49      0.92      0.92   193.08    204.00    8.25   False
   22.40    22.54      0.91      0.91   193.05    207.00    8.31   False
   22.45    22.59      0.91      0.91   193.02    192.00    8.00   False
   22.50    22.64      0.91      0.91   192.99    201.00    8.19   False
   22.55    22.69      0.91      0.91   192.96    190.00    7.96   False
   22.60    22.74      0.91      0.91   192.93    195.00    8.06   False
   22.65    22.79      0.90      0.90   192.90    194.00    8.04   False
   22.70    22.84      0.90      0.90   192.87    182.00    7.79   False
   22.75    22.89      0.90      0.90   192.84    189.00    7.94   False
   22.80    22.94      0.90      0.90   192.81    196.00    8.08   False
   22.85    22.99      0.90      0.90   192.78    196.00    8.08   False
   22.90    23.04      0.90      0.90   192.75    200.00    8.16   False
   22.95    23.09      0.90      0.90   192.72    190.00    7.96   False
   23.00    23.14      0.90      0.90   192.68    183.00    7.81   False
   23.05    23.19      0.90      0.90   192.65    199.00    8.14   False
   23.10    23.24      0.90      0.90   192.62    187.00    7.90   False
   23.15    23.29      0.90      0.90   192.59    196.00    8.08   False
   23.20    23.34      0.90      0.90   192.56    191.00    7.98   False
   23.25    23.39      0.90      0.90   192.53    191.00    7.98   False
   23.30    23.44      0.90      0.90   192.50    195.00    8.06   False
   23.35    23.49      0.90      0.90   192.47    194.00    8.04   False
   23.40    23.54      0.91      0.91   192.44    192.00    8.00   False
   23.45    23.59      0.91      0.91   192.41    182.00    7.79   False
   23.50    23.64      0.91      0.91   192.38    188.00    7.92   False
   23.55    23.69      0.91      0.91   192.35    203.00    8.23   False
   23.60    23.74      0.91      0.91   192.32    187.00    7.90   False
   23.65    23.79      0.91      0.91   192.29    192.00    8.00   False
   23.70    23.84      0.92      0.92   192.26    206.00    8.29   False
   23.75    23.89      0.92      0.92   192.23    201.00    8.19   False
   23.80    23.94      0.92      0.92   192.20    184.00    7.83   False
   23.85    23.99      0.92      0.92   192.17    192.00    8.00   False
   23.90    24.04      0.93      0.93   192.14    205.00    8.27   False
   23.95    24.09      0.93      0.93   192.11    196.00    8.08   False
   24.00    24.14      0.93      0.93   192.08    193.00    8.02   False
   24.05    24.19      0.94      0.94   192.05    194.00    6.96   False
   24.10    24.24      0.94      0.94   192.02    195.00    6.98   False
   24.15    24.29      0.94      0.94   191.99    194.00    6.96   False
   24.20    24.34      0.95      0.95   191.96    201.00    7.09   False
   24.25    24.39      0.95      0.95   191.93    193.00    6.95   False
   24.30    24.44      0.96      0.96   191.90    176.00    6.63   False
   24.35    24.49      0.97      0.97   191.87    187.00    6.84   False
   24.40    24.54      0.97      0.97   191.84    188.00    6.86   False
   24.45    24.59      0.98      0.98   191.80    196.00    7.00   False
   24.50    24.64      0.99      0.99   191.77    192.00    6.93   False
   24.55    24.69      0.99      0.99   191.74    185.00    6.80   False
   24.60    24.74      1.00      1.00   191.71    195.00    6.98   False
   24.65    24.79      1.01      1.01   191.68    198.00    7.04   False
   24.70    24.84      1.02      1.02   191.65    205.00    7.16   False
   24.75    24.89      1.04      1.04   191.62    200.00    7.07   False
   24.80    24.94      1.05      1.05   191.59    208.00    7.21   False
   24.85    24.99      1.07      1.07   191.56    195.00    6.98   False
   24.90    25.04      1.10      1.10   191.53    187.00    6.84   False
   24.95    25.09      1.14      1.14   191.50    193.00    6.95   False
   25.00    25.14      1.20      1.20   191.47    197.00    7.02   False
   25.05    25.19      1.29      1.29   191.44    202.00    7.11   False
   25.10    25.24      1.42      1.42   191.41    193.00    6.95   False
   25.15    25.29      1.61      1.61   191.38    196.00    7.00   False
   25.20    25.34      1.89      1.89   191.35    202.00    7.11   False
   25.25    25.39      2.28      2.28   191.32    201.00    7.09   False
   25.30    25.44      2.80      2.80   191.29    197.00    7.02   False
   25.35    25.49      3.47      3.47   191.26    204.00    7.14   False
   25.40    25.54      4.30      4.30   191.23    208.00    7.21   False
   25.45    25.59      5.27      5.27   191.20    206.00    7.18   False
   25.50    25.64      6.36      6.36   191.17    212.00    7.28   False
   25.55    25.69      7.50      7.50   191.14    207.00    7.19   False
   25.60    25.74      8.61      8.61   191.11    207.00    7.19   False
   25.65    25.79      9.61      9.61   191.08    212.00    7.28   False
   25.70    25.84     10.39     10.39   191.05    216.00    7.35   False
   25.75    25.89     10.85     10.85   191.02    218.00    7.38   False
   25.80    25.94     10.93     10.93   190.99    221.00    7.43   False
   25.85    25.99     10.63     10.63   190.96    218.00    7.38   False
   25.90    26.04      9.99      9.99   190.93    207.00    7.19   False
   25.95    26.09      9.09      9.09   190.89    203.00    7.12   False
   26.00    26.14      8.03      8.03   190.86    204.00    7.14   False
   26.05    26.19      6.91      6.91   190.83    202.00    7.11   False
   26.10    26.24      5.81      5.81   190.80    206.00    7.18   False
   26.15    26.29      4.80      4.80   190.77    202.00    7.11   False
   26.20    26.34      3.92      3.92   190.74    202.00    7.11   False
   26.25    26.39      3.19      3.19   190.71    181.00    6.73   False
   26.30    26.44      2.61      2.61   190.68    193.00    6.95   False
   26.35    26.49      2.18      2.18   190.65    205.00    7.16   False
   26.40    26.54      1.86      1.86   190.62    198.00    7.04   False
   26.45    26.59      1.64      1.64   190.59    196.00    7.00   False
   26.50    26.64      1.48      1.48   190.56    197.00    7.02   False
   26.55    26.69      1.39      1.39   190.53    195.00    6.98   False
   26.60    26.74      1.32      1.32   190.50    201.00    7.09   False
   26.65    26.79      1.28      1.28   190.47    205.00    7.16   False
   26.70    26.84      1.26      1.26   190.44    195.00    6.98   False
   26.75    26.89      1.25      1.25   190.41    196.00    7.00   False
   26.80    26.94      1.24      1.24   190.38    196.00    7.00   False
   26.85    26.99      1.24      1.24   190.35    205.00    7.16   False
   26.90    27.04      1.24      1.24   190.32    198.00    7.04   False
   26.95    27.09      1.25      1.25   190.29    200.00    7.07   False
   27.00    27.14      1.25      1.25   190.26    199.00    7.05   False
   27.05    27.19      1.26      1.26   190.23    180.00    6.71   False
   27.10    27.24      1.26      1.26   190.20    187.00    6.84   False
   27.15    27.29      1.27      1.27   190.17    193.00    6.95   False
   27.20    27.34      1.28      1.28   190.14    197.00    7.02   False
   27.25    27.39      1.29      1.29   190.11    197.00    7.02   False
   27.30    27.44      1.31      1.31   190.08    196.00    7.00   False
   27.35    27.49      1.32      1.32   190.05    194.00    6.96   False
   27.40    27.54      1.33      1.33   190.02    197.00    7.02   False
   27.45    27.59      1.35      1.35   189.98    204.00    7.14   False
   27.50    27.64      1.37      1.37   189.95    201.00    7.09   False
   27.55    27.69      1.39      1.39   189.92    187.00    6.84   False
   27.60    27.74      1.41      1.41   189.89    191.00    6.91   False
   27.65    27.79      1.43      1.43   189.86    205.00    7.16   False
   27.70    27.84      1.46      1.46   189.83    200.00    7.07   False
   27.75    27.89      1.49      1.49   189.80    198.00    7.04   False
   27.80    27.94      1.52      1.52   189.77    200.00    7.07   False
   27.85    27.99      1.55      1.55   189.74    204.00    7.14   False
   27.90    28.04      1.59      1.59   189.71    196.00    7.00   False
   27.95    28.09      1.64      1.64   189.68    195.00    6.98   False
   28.00    28.14      1.70      1.70   189.65    194.00    6.96   False
   28.05    28.19      1.78      1.78   189.62    200.00    7.07   False
   28.10    28.24      1.89      1.89   189.59    198.00    7.04   False
   28.15    28.29      2.04      2.04   189.56    201.00    7.09   False
   28.20    28.34      2.27      2.27   189.53    208.00    7.21   False
   28.25    28.39      2.62      2.62   189.50    205.00    7.16   False
   28.30    28.44      3.13      3.13   189.47    211.00    7.26   False
   28.35    28.49      3.88      3.88   189.44    211.00    7.26   False
   28.40    28.54      4.92      4.92   189.41    220.00    7.42   False
   28.45    28.59      6.33      6.33   189.38    220.00    7.42   False
   28.50    28.64      8.17      8.17   189.35    212.00    7.28   False
   28.55    28.69     10.46     10.46   189.32    208.00    7.21   False
   28.60    28.74     13.16     13.16   189.29    214.00    7.31   False
   28.65    28.79     16.17     16.17   189.26    226.00    7.52   False
   28.70    28.84     19.34     19.34   189.23    235.00    7.66   False
   28.75    28.89     22.43     22.43   189.20    233.00    7.63   False
   28.80    28.94     25.15     25.15   189.17    237.00    7.70   False
   28.85    28.99     27.19     27.19   189.14    242.00    7.78   False
   28.90    29.04     28.30     28.30   189.10    242.00    7.78   False
   28.95    29.09     28.29     28.29   189.07    245.00    7.83   False
   29.00    29.14     27.18     27.18   189.04    239.00    7.73   False
   29.05    29.19     25.13     25.13   189.01    226.00    7.52   False
   29.10    29.24     22.43     22.43   188.98    232.00    7.62   False
   29.15    29.29     19.38     19.38   188.95    238.00    7.71   False
   29.20    29.34     16.27     16.27   188.92    226.00    7.52   False
   29.25    29.39     13.34     13.34   188.89    218.00    7.38   False
   29.30    29.44     10.75     10.75   188.86    218.00    7.38   False
   29.35    29.49      8.59      8.59   188.83    214.00    7.31   False
   29.40    29.54      6.88      6.88   188.80    205.00    7.16   False
   29.45    29.59      5.62      5.62   188.77    200.00    7.07   False
   29.50    29.64      4.73      4.73   188.74    193.00    6.95   False
   29.55    29.69      4.17      4.17   188.71    195.00    6.98   False
   29.60    29.74      3.87      3.87   188.68    196.00    7.00   False
   29.65    29.79      3.78      3.78   188.65    195.00    6.98   False
   29.70    29.84      3.90      3.90   188.62    207.00    7.19   False
   29.75    29.89      4.25      4.25   188.59    215.00    7.33   False
   29.80    29.94      4.88      4.88   188.56    207.00    7.19   False
   29.85    29.99      5.88      5.88   188.53    218.00    7.38   False
   29.90    30.04      7.38      7.38   188.50    218.00    7.38   False
   29.95    30.09      9.55      9.55   188.47    220.00    7.42   False
   30.00    30.14     12.53     12.53   188.44    220.00    7.42   False
   30.05    30.19     16.47     16.47   188.49    229.00    6.77   False
   30.10    30.24     21.42     21.42   188.53    236.00    6.87   False
   30.15    30.29     27.36     27.36   188.58    254.00    7.13   False
   30.20    30.34     34.08     34.08   188.63    264.00    7.27   False
   30.25    30.39     41.24     41.24   188.68    280.00    7.48   False
   30.30    30.44     48.33     48.33   188.73    289.00    7.60   False
   30.35    30.49     54.71     54.71   188.78    289.00    7.60   False
   30.40    30.54     59.67     59.67   188.82    303.00    7.78   False
   30.45    30.59     62.57     62.57   188.87    302.00    7.77   False
   30.50    30.64     62.98     62.98   188.92    297.00    7.71   False
   30.55    30.69     60.83     60.83   188.97    281.00    7.50   False
   30.60    30.74     56.48     56.48   189.02    278.00    7.46   False
   30.65    30.79     50.55     50.55   189.07    280.00    7.48   False
   30.70    30.84     43.75     43.75   189.11    265.00    7.28   False
   30.75    30.89     36.77     36.77   189.16    258.00    7.18   False
   30.80    30.94     30.18     30.18   189.21    243.00    6.97   False
   30.85    30.99     24.39     24.39   189.26    240.00    6.93   False
   30.90    31.04     19.68     19.68   189.31    232.00    6.81   False
   30.95    31.09     16.18     16.18   189.36    231.00    6.80   False
   31.00    31.14     13.98     13.98   189.40    233.00    6.83   False
   31.05    31.19     13.10     13.10   189.45    246.00    7.01   False
   31.10    31.24     13.65     13.65   189.50    248.00    7.04   False
   31.15    31.29     15.78     15.78   189.55    249.00    7.06   False
   31.20    31.34     19.74     19.74   189.60    256.00    7.16   False
   31.25    31.39     25.86     25.86   189.65    272.00    7.38   False
   31.30    31.44     34.47     34.47   189.69    289.00    7.60   False
   31.35    31.49     45.79     45.79   189.74    311.00    7.89   False
   31.40    31.54     59.86     59.86   189.79    340.00    8.25   False
   31.45    31.59     76.38     76.38   189.84    363.00    8.52   False
   31.50    31.64     94.65     94.65   189.89    393.00    8.87   False
   31.55    31.69    113.52    113.52   189.94    440.00    9.38   False
   31.60    31.74    131.44    131.44   189.98    474.00    9.74   False
   31.65    31.79    146.60    146.60   190.03    482.00    9.82   False
   31.70    31.84    157.13    157.13   190.08    492.00    9.92   False
   31.75    31.89    161.51    161.51   190.13    508.00   10.08   False
   31.80    31.94    159.04    159.04   190.18    494.00    9.94   False
   31.85    31.99    150.12    150.12   190.23    475.00    9.75   False
   31.90    32.04    136.09    136.09   190.27    439.00    9.37   False
   31.95    32.09    118.79    118.79   190.32    413.00    9.09   False
   32.00    32.14    100.11    100.11   190.37    368.00    8.58   False
   32.05    32.19     81.72     81.72   190.42    331.00    8.14   False
   32.10    32.24     64.87     64.87   190.47    299.00    7.73   False
   32.15    32.29     50.40     50.40   190.52    286.00    7.56   False
   32.20    32.34     38.70     38.70   190.56    262.00    7.24   False
   32.25    32.39     29.79     29.79   190.61    241.00    6.94   False
   32.30    32.44     23.49     23.49   190.66    238.00    6.90   False
   32.35    32.49     19.50     19.50   190.71    252.00    7.10   False
   32.40    32.54     17.55     17.55   190.76    267.00    7.31   False
   32.45    32.59     17.52     17.52   190.80    276.00    7.43   False
   32.50    32.64     19.48     19.48   190.85    278.00    7.46   False
   32.55    32.69     23.78     23.78   190.90    300.00    7.75   False
   32.60    32.74     31.01     31.01   190.95    325.00    8.06   False
   32.65    32.79     41.98     41.98   191.00    336.00    8.20   False
   32.70    32.84     57.58     57.58   191.05    359.00    8.47   False
   32.75    32.89     78.63     78.63   191.09    405.00    9.00   False
   32.80    32.94    105.63    105.63   191.14    458.00    9.57   False
   32.85    32.99    138.50    138.50   191.19    501.00   10.01   False
   32.90    33.04    176.32    176.32   191.24    564.00   10.62   False
   32.95    33.09    217.19    217.19   191.29    640.00   11.31   False
   33.00    33.14    258.26    258.26   191.34    719.00   11.99   False
   33.05    33.19    295.81    295.81   191.38    783.00   12.51   False
   33.10    33.24    325.67    325.67   191.43    837.00   12.94   False
   33.15    33.29    343.83    343.83   191.48    851.00   13.05   False
   33.20    33.34    347.47    347.47   191.53    866.00   13.16   False
   33.25    33.39    335.92    335.92   191.58    828.00   12.87   False
   33.30    33.44    311.01    311.01   191.63    763.00   12.35   False
   33.35    33.49    276.32    276.32   191.67    697.00   11.81   False
   33.40    33.54    236.12    236.12   191.72    634.00   11.26   False
   33.45    33.59    194.46    194.46   191.77    541.00   10.40   False
   33.50    33.64    154.69    154.69   191.82    465.00    9.64   False
   33.55    33.69    119.22    119.22   191.87    391.00    8.84   False
   33.60    33.74     89.46     89.46   191.92    351.00    8.38   False
   33.65    33.79     65.87     65.87   191.96    301.00    7.76   False
   33.70    33.84     48.25     48.25   192.01    284.00    7.54   False
   33.75    33.89     35.94     35.94   192.06    260.00    7.21   False
   33.80    33.94     28.12     28.12   192.11    248.00    7.04   False
   33.85    33.99     23.99     23.99   192.16    257.00    7.17   False
   33.90    34.04     22.90     22.90   192.21    242.00    6.96   False
   33.95    34.09     24.38     24.38   192.25    246.00    7.01   False
   34.00    34.14     28.10     28.10   192.30    263.00    7.25   False
   34.05    34.19     33.78     33.78   192.35    271.00    7.36   False
   34.10    34.24     41.11     41.11   192.40    281.00    7.50   False
   34.15    34.29     49.66     49.66   192.45    302.00    7.77   False
   34.20    34.34     58.81     58.81   192.50    309.00    7.86   False
   34.25    34.39     67.77     67.77   192.54    335.00    8.19   False
   34.30    34.44     75.58     75.58   192.59    342.00    8.27   False
   34.35    34.49     81.25     81.25   192.64    345.00    8.31   False
   34.40    34.54     83.91     83.91   192.69    356.00    8.44   False
   34.45    34.59     83.08     83.08   192.74    351.00    8.38   False
   34.50    34.64     78.86     78.86   192.79    341.00    8.26   False
   34.55    34.69     71.88     71.88   192.83    334.00    8.17   False
   34.60    34.74     63.08     63.08   192.88    321.00    8.01   False
   34.65    34.79     53.45     53.45   192.93    286.00    7.56   False
   34.70    34.84     43.86     43.86   192.98    268.00    7.32   False
   34.75    34.89     35.01     35.01   193.03    256.00    7.16   False
   34.80    34.94     27.33     27.33   193.08    238.00    6.90   False
   34.85    34.99     21.04     21.04   193.12    229.00    6.77   False
   34.90    35.04     16.16     16.16   193.17    218.00    6.60   False
   34.95    35.09     12.55     12.55   193.22    223.00    6.68   False
   35.00    35.14     10.00     10.00   193.27    216.00    6.57   False
   35.05    35.19      8.27      8.27   193.32    203.00    6.37   False
   35.10    35.24      7.16      7.16   193.37    203.00    6.37   False
   35.15    35.29      6.46      6.46   193.41    194.00    6.23   False
   35.20    35.34      6.04      6.04   193.46    205.00    6.40   False
   35.25    35.39      5.81      5.81   193.51    196.00    6.26   False
   35.30    35.44      5.70      5.70   193.56    193.00    6.21   False
   35.35    35.49      5.66      5.66   193.61    206.00    6.42   False
   35.40    35.54      5.68      5.68   193.66    201.00    6.34   False
   35.45    35.59      5.74      5.74   193.70    201.00    6.34   False
   35.50    35.64      5.84      5.84   193.75    201.00    6.34   False
   35.55    35.69      5.97      5.97   193.80    200.00    6.32   False
   35.60    35.74      6.13      6.13   193.85    194.00    6.23   False
   35.65    35.79      6.33      6.33   193.90    196.00    6.26   False
   35.70    35.84      6.57      6.57   193.95    203.00    6.37   False
   35.75    35.89      6.85      6.85   193.99    195.00    6.25   False
   35.80    35.94      7.18      7.18   194.04    196.00    6.26   False
   35.85    35.99      7.56      7.56   194.09    211.00    6.50   False
   35.90    36.04      8.02      8.02   194.14    216.00    6.57   False
   35.95    36.09      8.58      8.58   194.19    207.00    6.43   False
   36.00    36.14      9.29      9.29   194.24    215.00    6.56   False
   36.05    36.19     10.24     10.24   194.28    221.00    6.65   False
   36.10    36.24     11.56     11.56   194.33    237.00    6.28   False
   36.15    36.29     13.51     13.51   194.38    248.00    6.43   False
   36.20    36.34     16.50     16.50   194.43    261.00    6.60   False
