Repository: EasyScience/EasyDiffractionBeta

# EasyDiffractionBeta
Upcoming versions of EasyDiffraction

File: easyDiffractionApp/Examples/Si3N4_3T2@LLB/_FullProf/01.as-is/sin_3t2.out (part 1 of 3)


        **********************************************************
        ** PROGRAM FullProf.2k (Version 7.95 - Jan2023-ILL JRC) **
        **********************************************************
                       M U L T I -- P A T T E R N                 
            Rietveld, Profile Matching & Integrated Intensity     
                 Refinement of X-ray and/or Neutron Data


    Date: 27/05/2024  Time: 10:42:34.147                              

 => PCR file code: sin_3t2
 => DAT file code: sin_3t2              -> Relative contribution: 1.0000                                                            

 ==> CONDITIONS OF THIS RUN FOR PATTERN No.:  1

 => Global Refinement of neutron powder data                                                                                        
 => Title: Si3N4 alpha-beta (3T2-LLB data)

 => Number of phases:    2
 => Number of excluded regions:    1
 => Number of scattering factors supplied:    0
 => Conventional weights: w=1.0/Variance(yobs)
 => Asymmetry correction as in J.Appl.Cryst. 26,128(1993)
 => Background adjusted by 24-terms Chebychev polynomials 
 => The    5th default profile function was selected
 => Pseudo-Voigt function (ETA variable)
                 X-parameter correspond to: ETA=ETA0+X*2theta
                       pV(x)= ETA*L(x)+(1-ETA)*G(x)

 ==> INPUT/OUTPUT OPTIONS:

 => Generate file *.PRF for plot
 => Output Integrated Intensities
 => Generate new input file *.PCR

 => Data in D1A,D2B format as prepared by D1A(D2B)SUM for pattern:  1
 => Plot pattern at each cycle
 => Wavelengths:  1.22510 1.22510
 => Alpha2/Alpha1 ratio:   1.0000
 => Cos(Monochromator angle)=   0.0000
 => Asymmetry correction for angles lower than   40.000 degrees
 => Absorption correction (AC), muR-eff =   0.0680  0.0000
 => AC : Cylinder Debye-Scherrer (Hewat formula)
 => Base of peaks: 2.0*HW*    8.00

 => Number of cycles:    8
 => Relaxation factors ==>    for coordinates:  1.00
 => for anisotropic temperature factors:  1.00
 => for halfwidth/strain/size parameters:  1.00
 => for lattice constants and propagation vectors:  1.00
 => EPS-value for convergence:    0.1

 => Excluded regions for Pattern#  1
    From     to
      0.0000      8.0000

 => Number of Least-Squares parameters varied:    48

 =>--------------------------->
 =>------->  PATTERN number:  1
 =>--------------------------->
 => Global parameters and codes ==>
 => Zero-point:     0.0123  441.0000
 => Background parameters and codes for Chebychev polynomials ==>
   152.09200    -5.07300    19.47100    -8.36800     6.48600    -1.95000
       31.00       41.00       51.00      391.00      401.00      261.00
     1.42500     1.62200     1.83600     0.00000     0.00000     0.00000
      461.00      471.00      481.00        0.00        0.00        0.00
     0.00000     0.00000     0.00000     0.00000     0.00000     0.00000
        0.00        0.00        0.00        0.00        0.00        0.00
     0.00000     0.00000     0.00000     0.00000     0.00000     0.00000
        0.00        0.00        0.00        0.00        0.00        0.00
 => Perpendicular Displacement parameter and code:     0.00    0.00
 => Parallel      Displacement parameter and code:     0.00    0.00

 => Reading Intensity data  =>>

 -> Heading of input data:

   ->   Title:  3T2(LLB):05/12/2000    10:37:36lambda : 1.2251  Si3N4: Quantitative analysis Round Robin                                           

   ->    Step:  0.050
   ->   Thmin:    0.000
   -> Monitors:   55000.  55000.
 ==> Angular range, step and number of points:
     2Thmin:       0.000000  2Thmax:     125.450005  Step:       0.050000  No. of points:   2510
 --------------------------------------------------------------------------------
 => Phase  No. 1
       Si3N4-alpha                                                          
 --------------------------------------------------------------------------------
 =>-------> Pattern#  1
 => Crystal Structure Refinement
 => The    7th profile function was selected for phase no.  1
 => Preferred orientation vector:   0.0000  0.0000  1.0000

 =>-------> Data for PHASE: 1
 => Number of atoms:    6
 => Number of distance  constraints:    0
 => Number of angle     constraints:    0

 => Symmetry information on space group: P 3 1 c             
 -> The multiplicity of the general position is:   6
 -> The space group is Acentric                 
 -> Lattice type  P: { 000 }                                       
 -> Reduced set of symmetry operators:

  No.  IT   Symmetry symbol    Rotation part     Associated Translation
   1: ( 1)   1            --> ( x  ,   y, z) + {  0.0000  0.0000  0.0000}
   2: ( 2)  3+ ( 0, 0, z) --> (  -y, x-y, z) + {  0.0000  0.0000  0.0000}
   3: ( 3)  3- ( 0, 0, z) --> (-x+y,-x  , z) + {  0.0000  0.0000  0.0000}
   4: (22)   m ( x, x, z) --> (   y, x  , z) + {  0.0000  0.0000  0.5000}
   5: (23)   m ( x, 0, z) --> ( x-y,  -y, z) + {  0.0000  0.0000  0.5000}
   6: (24)   m ( 0, y, z) --> (-x  ,-x+y, z) + {  0.0000  0.0000  0.5000}


        Information on Space Group: 
        --------------------------- 

 =>   Number of Space group: 159
 =>  Hermann-Mauguin Symbol: P 3 1 c
 =>             Hall Symbol: P 3 -2c
 =>            Setting Type: IT (Generated from Hermann-Mauguin symbol)
 =>          Crystal System: Trigonal
 =>              Laue Class: -31m
 =>             Point Group: 31m
 =>         Bravais Lattice: P
 =>          Lattice Symbol: hP
 =>  Reduced Number of S.O.:   6
 =>    General multiplicity:   6
 =>          Centrosymmetry: Acentric
 =>  Generators (exc. -1&L):   2
 =>         Asymmetric unit:  0.000 <= x <=  0.667
                              0.000 <= y <=  0.667
                              0.000 <= z <=  0.500
 => Centring vectors:  0
                                                                                                    

 => List of all Symmetry Operators and Symmetry Symbols

 => SYMM(  1): x,y,z                             Symbol: 1
 => SYMM(  2): -y,x-y,z                          Symbol: 3+ 0,0,z
 => SYMM(  3): -x+y,-x,z                         Symbol: 3- 0,0,z
 => SYMM(  4): y,x,z+1/2                         Symbol: c x,x,z
 => SYMM(  5): x-y,-y,z+1/2                      Symbol: c x,0,z
 => SYMM(  6): -x,-x+y,z+1/2                     Symbol: c 0,y,z

 => Special Wyckoff Positions for P 3 1 c
 
    Multp     Site        Representative Coordinates (centring translations excluded)
      2       b              1/3,2/3,z           2/3,1/3,z+1/2                                               
 
      2       a              0,0,z               0,0,z+1/2                                                   
 

 => Initial parameters ==>
 Atom    Ntyp                  X         Y         Z         B         occ.         in  fin  Spc  Mult
                             B11       B22       B33       B12       B13       B23
 Si1    SI                 0.08185   0.51180   0.65956   0.17694   3.00000           0    0    0    6
                 Codes:  111.00000 121.00000 131.00000 331.00000   0.00000
 Si2    SI                 0.25323   0.16763   0.45090   0.31670   3.00000           0    0    0    6
                 Codes:  141.00000 151.00000   0.00000 341.00000   0.00000
 N1     N                  0.65512   0.61058   0.43269   0.39192   3.00000           0    0    0    6
                 Codes:  161.00000 171.00000 181.00000 351.00000   0.00000
 N2     N                  0.31514   0.31865   0.69801   0.39079   3.00000           0    0    0    6
                 Codes:  191.00000 201.00000 211.00000 361.00000   0.00000
 N3     N                  0.33333   0.66667   0.60393   0.39853   1.00000           0    0    0    2
                 Codes:    0.00000   0.00000 221.00000 371.00000   0.00000
 N4     N                  0.00000   0.00000   0.45289   0.38332   1.00000           0    0    0    2
                 Codes:    0.00000   0.00000 231.00000 381.00000   0.00000

 => IT IS ASSUMED THAT THE FIRST GIVEN SITE IS FULLY OCCUPIED 
    OR THE FIRST AND SECOND ATOMS ARE IN THE SAME SITE WITH TOTAL FULL OCCUPATION
  (if this is not the case, change the order of atoms to obtain correct values for the content of the unit cell)
    The given occupation factors have been obtained mutiplying m/M by   3.0000
      -> Atom: SI  ,  Chemical element: SI  Atomic Mass:    28.0860
      -> Atom: SI  ,  Chemical element: SI  Atomic Mass:    28.0860
      -> Atom: N   ,  Chemical element: N   Atomic Mass:    14.0067
      -> Atom: N   ,  Chemical element: N   Atomic Mass:    14.0067
      -> Atom: N   ,  Chemical element: N   Atomic Mass:    14.0067
      -> Atom: N   ,  Chemical element: N   Atomic Mass:    14.0067
 => The given value of ATZ is       5050.25 the program has calculated:        5050.25
    The value of ATZ given in the input PCR file will be used for quantitative analysis
 => The chemical content of the unit cell is: 
       6.0000 SI   +   6.0000 SI   +   6.0000 N    +   6.0000 N    +   2.0000 N    +   2.0000 N      
 => The normalized site occupation numbers in % are: 
     100.0000 Si1    :      100.0000 Si2    :      100.0000 N1     :      100.0000 N2     :      100.0000 N3     :      100.0000 N4       
 => The density (volumic mass) of the compound is:    3.186 g/cm3

 =>-------> PROFILE PARAMETERS FOR PATTERN:  1

 => Overall scale factor:   0.231386E-01
 => ETA (p-Voigt) OR M (Pearson VII):   0.0000
 => Overall temperature factor:      0.00000
 => Halfwidth U,V,W:      0.18831    -0.39477     0.10964
 => X and Y parameters:       0.0000      0.1130
 => Direct cell parameters:    7.7519   7.7519   5.6195  90.0000  90.0000 120.0000
 => Preferred orientation parameters:   0.0000  0.0000
 => Asymmetry parameters     :      0.07879     0.02046     0.00000     0.00000
 => Strain parameters        :      0.00000     0.00000     0.00000
 => Size   parameters        :      0.08130     0.00000
 => Further shape parameters (S_L and D_L):   0.00000   0.00000
    S_L is source width/detector distance
    D_L is detector width/detector distance

 ==> CODEWORDS FOR PROFILE PARAMETERS of PATTERN#  1

 => Overall scale factor:   11.000
 => ETA (p-Voigt) OR M (Pearson VII):    0.000
 => Overall temperature factor:    0.000
 => Halfwidth U,V,W:  101.000  91.000  81.000
 => X and Y parameters:    0.000 421.000
 => Direct cell parameters:   61.000  61.000  71.000   0.000   0.000  61.000
 => Preferred orientation parameters:    0.000   0.000
 => Asymmetry parameters     :  251.000 241.000   0.000   0.000
 => Strain parameters        :    0.000   0.000   0.000
 => Size   parameters        :  411.000   0.000

 => Cell constraints according to Laue symmetry: -31m 

        Metric information:
        -------------------

 => Direct cell parameters:

         a =       7.7519      b =       7.7519      c =       5.6195
     alpha =       90.000   beta =       90.000  gamma =      120.000
                        Direct Cell Volume =     292.4425

 => Reciprocal cell parameters:

         a*=     0.148958      b*=     0.148958      c*=     0.177952
     alpha*=       90.000   beta*=       90.000  gamma*=       60.000
                    Reciprocal Cell Volume =   0.00341948

 => Direct and Reciprocal Metric Tensors:

                   GD                                       GR
     60.0913    -30.0457      0.0000          0.022188    0.011094    0.000000
    -30.0457     60.0913      0.0000          0.011094    0.022188    0.000000
      0.0000      0.0000     31.5788          0.000000    0.000000    0.031667

 =>  Cartesian frame: x // a; z is along c*; y is within the ab-plane   

     Crystal_to_Orthonormal_Matrix              Orthonormal_to_Crystal Matrix
              Cr_Orth_cel                               Orth_Cr_cel  
      7.7519     -3.8759      0.0000          0.129001    0.074479   -0.000000
      0.0000      6.7133      0.0000          0.000000    0.148958   -0.000000
      0.0000      0.0000      5.6195          0.000000    0.000000    0.177952

     Busing-Levy B-matrix: Hc=B.H            Inverse of the Busing-Levy B-matrix
                BL_M                                      BL_Minv  
    0.148958    0.074479    0.000000            6.7133     -3.8759     -0.0000
    0.000000    0.129001   -0.000000            0.0000      7.7519      0.0000
    0.000000    0.000000    0.177952            0.0000      0.0000      5.6195

 => Laue symmetry -31m  will be used to generate HKL for pattern#   1
 => Reflections generated between S(1/d)min:  0.0020 A-1 and S(1/d)max:  1.4955 A-1
 =>                                    dmax:500.0000 A   and      dmin:  0.6687 A
 => The number of reflections generated is:    352
 => The max. scatt. variable (gen.ref.) is:       132.7107
 => Scattering coefficients from internal table

 => Scattering lengths:

 SI     0.4149
 N      0.9360
 --------------------------------------------------------------------------------
 => Phase  No. 2
       Si3N4-beta                                                           
 --------------------------------------------------------------------------------
 =>-------> Pattern#  1
 => Crystal Structure Refinement
 => The    7th profile function was selected for phase no.  2
 => Preferred orientation vector:   0.0000  0.0000  1.0000

 =>-------> Data for PHASE: 2
 => Number of atoms:    3
 => Number of distance  constraints:    0
 => Number of angle     constraints:    0

 => Symmetry information on space group: P 63/m              
 -> The multiplicity of the general position is:  12
 -> The space group is Centric (-1 at origin)   
 -> Lattice type  P: { 000 }                                       
 -> Reduced set of symmetry operators:

  No.  IT   Symmetry symbol    Rotation part     Associated Translation
   1: ( 1)   1            --> ( x  ,   y, z) + {  0.0000  0.0000  0.0000}
   2: ( 6)  6+ ( 0, 0, z) --> ( x-y, x  , z) + {  0.0000  0.0000  0.5000}
   3: ( 2)  3+ ( 0, 0, z) --> (  -y, x-y, z) + {  0.0000  0.0000  0.0000}
   4: ( 4)   2 ( 0, 0, z) --> (-x  ,  -y, z) + {  0.0000  0.0000  0.5000}
   5: ( 3)  3- ( 0, 0, z) --> (-x+y,-x  , z) + {  0.0000  0.0000  0.0000}
   6: ( 5)  6- ( 0, 0, z) --> (   y,-x+y, z) + {  0.0000  0.0000  0.5000}


        Information on Space Group: 
        --------------------------- 

 =>   Number of Space group: 176
 =>  Hermann-Mauguin Symbol: P 63/m
 =>             Hall Symbol: -P 6c
 =>            Setting Type: IT (Generated from Hermann-Mauguin symbol)
 =>          Crystal System: Hexagonal
 =>              Laue Class: 6/m
 =>             Point Group: 6/m
 =>         Bravais Lattice: P
 =>          Lattice Symbol: hP
 =>  Reduced Number of S.O.:   6
 =>    General multiplicity:  12
 =>          Centrosymmetry: Centric (-1 at origin)
 =>  Generators (exc. -1&L):   1
 =>         Asymmetric unit:  0.000 <= x <=  0.667
                              0.000 <= y <=  0.667
                              0.000 <= z <=  0.250
 => Centring vectors:  0
                                                                                                    

 => List of all Symmetry Operators and Symmetry Symbols

 => SYMM(  1): x,y,z                             Symbol: 1
 => SYMM(  2): x-y,x,z+1/2                       Symbol: 6+ (0,0,1/2) 0,0,z
 => SYMM(  3): -y,x-y,z                          Symbol: 3+ 0,0,z
 => SYMM(  4): -x,-y,z+1/2                       Symbol: 2 (0,0,1/2) 0,0,z
 => SYMM(  5): -x+y,-x,z                         Symbol: 3- 0,0,z
 => SYMM(  6): y,-x+y,z+1/2                      Symbol: 6- (0,0,1/2) 0,0,z
 => SYMM(  7): -x,-y,-z                          Symbol: -1 0,0,0
 => SYMM(  8): -x+y,-x,-z+1/2                    Symbol: -6+ 0,0,z; 0,0,1/4
 => SYMM(  9): y,-x+y,-z                         Symbol: -3+ 0,0,z; 0,0,0
 => SYMM( 10): x,y,-z+1/2                        Symbol: m x,y,1/4
 => SYMM( 11): x-y,x,-z                          Symbol: -3- 0,0,z; 0,0,0
 => SYMM( 12): -y,x-y,-z+1/2                     Symbol: -6- 0,0,z; 0,0,1/4

 => Special Wyckoff Positions for P 63/m
 
    Multp     Site        Representative Coordinates (centring translations excluded)
      6       h              x,y,1/4             x-y,x,3/4           -y,x-y,1/4                              
                             -x,-y,3/4           -x+y,-x,1/4         y,-x+y,3/4                              
 
      6       g              1/2,0,0             1/2,1/2,1/2         0,1/2,0                                 
                             1/2,0,1/2           1/2,1/2,0           0,1/2,1/2                               
 
      4       f              1/3,2/3,z           2/3,1/3,z+1/2       2/3,1/3,-z                              
                             1/3,2/3,-z+1/2                                                                  
 
      4       e              0,0,z               0,0,z+1/2           0,0,-z                                  
                             0,0,-z+1/2                                                                      
 
      2       d              2/3,1/3,1/4         1/3,2/3,3/4                                                 
 
      2       c              1/3,2/3,1/4         2/3,1/3,3/4                                                 
 
      2       b              0,0,0               0,0,1/2                                                     
 
      2       a              0,0,1/4             0,0,3/4                                                     
 

 => Initial parameters ==>
 Atom    Ntyp                  X         Y         Z         B         occ.         in  fin  Spc  Mult
                             B11       B22       B33       B12       B13       B23
 Si     SI                 0.17523   0.76978   0.25000   0.17694   3.00000           0    0    0    6
                 Codes:  291.00000 301.00000   0.00000 331.00000   0.00000
 N1     N                  0.33131   0.03121   0.25000   0.39853   3.00000           0    0    0    6
                 Codes:  311.00000 321.00000   0.00000 371.00000   0.00000
 N2     N                  0.33333   0.66667   0.25000   0.38332   1.00000           0    0    0    2
                 Codes:    0.00000   0.00000   0.00000 381.00000   0.00000

 => IT IS ASSUMED THAT THE FIRST GIVEN SITE IS FULLY OCCUPIED 
    OR THE FIRST AND SECOND ATOMS ARE IN THE SAME SITE WITH TOTAL FULL OCCUPATION
  (if this is not the case, change the order of atoms to obtain correct values for the content of the unit cell)
    The given occupation factors have been obtained mutiplying m/M by   6.0000
      -> Atom: SI  ,  Chemical element: SI  Atomic Mass:    28.0860
      -> Atom: N   ,  Chemical element: N   Atomic Mass:    14.0067
      -> Atom: N   ,  Chemical element: N   Atomic Mass:    14.0067
 => The given value of ATZ is      10100.51 the program has calculated:       10100.51
    The value of ATZ given in the input PCR file will be used for quantitative analysis
 => The chemical content of the unit cell is: 
       6.0000 SI   +   6.0000 N    +   2.0000 N      
 => The normalized site occupation numbers in % are: 
     100.0000 Si     :      100.0000 N1     :      100.0000 N2       
 => The density (volumic mass) of the compound is:    3.199 g/cm3

 =>-------> PROFILE PARAMETERS FOR PATTERN:  1

 => Overall scale factor:   0.169439E-02
 => ETA (p-Voigt) OR M (Pearson VII):   0.0000
 => Overall temperature factor:      0.00000
 => Halfwidth U,V,W:      0.18831    -0.39477     0.10964
 => X and Y parameters:       0.0000      0.0753
 => Direct cell parameters:    7.6054   7.6054   2.9071  90.0000  90.0000 120.0000
 => Preferred orientation parameters:   0.0000  0.0000
 => Asymmetry parameters     :      0.07879     0.02046     0.00000     0.00000
 => Strain parameters        :      0.00000     0.00000     0.00000
 => Size   parameters        :      0.12709     0.00000
 => Further shape parameters (S_L and D_L):   0.00000   0.00000
    S_L is source width/detector distance
    D_L is detector width/detector distance

 ==> CODEWORDS FOR PROFILE PARAMETERS of PATTERN#  1

 => Overall scale factor:   21.000
 => ETA (p-Voigt) OR M (Pearson VII):    0.000
 => Overall temperature factor:    0.000
 => Halfwidth U,V,W:  101.000  91.000  81.000
 => X and Y parameters:    0.000 431.000
 => Direct cell parameters:  271.000 271.000 281.000   0.000   0.000 271.000
 => Preferred orientation parameters:    0.000   0.000
 => Asymmetry parameters     :  251.000 241.000   0.000   0.000
 => Strain parameters        :    0.000   0.000   0.000
 => Size   parameters        :  451.000   0.000

 => Cell constraints according to Laue symmetry: 6/m  

        Metric information:
        -------------------

 => Direct cell parameters:

         a =       7.6054      b =       7.6054      c =       2.9071
     alpha =       90.000   beta =       90.000  gamma =      120.000
                        Direct Cell Volume =     145.6219

 => Reciprocal cell parameters:

         a*=     0.151827      b*=     0.151827      c*=     0.343989
     alpha*=       90.000   beta*=       90.000  gamma*=       60.000
                    Reciprocal Cell Volume =   0.00686710

 => Direct and Reciprocal Metric Tensors:

                   GD                                       GR
     57.8417    -28.9208      0.0000          0.023051    0.011526    0.000000
    -28.9208     57.8417      0.0000          0.011526    0.023051    0.000000
      0.0000      0.0000      8.4510          0.000000    0.000000    0.118329

 =>  Cartesian frame: x // a; z is along c*; y is within the ab-plane   

     Crystal_to_Orthonormal_Matrix              Orthonormal_to_Crystal Matrix
              Cr_Orth_cel                               Orth_Cr_cel  
      7.6054     -3.8027      0.0000          0.131486    0.075913   -0.000000
      0.0000      6.5864      0.0000          0.000000    0.151827   -0.000000
      0.0000      0.0000      2.9071          0.000000    0.000000    0.343989

     Busing-Levy B-matrix: Hc=B.H            Inverse of the Busing-Levy B-matrix
                BL_M                                      BL_Minv  
    0.151827    0.075913    0.000000            6.5864     -3.8027     -0.0000
    0.000000    0.131486   -0.000000            0.0000      7.6054      0.0000
    0.000000    0.000000    0.343989            0.0000      0.0000      2.9071

 => Laue symmetry 6/m   will be used to generate HKL for pattern#   1
 => Reflections generated between S(1/d)min:  0.0020 A-1 and S(1/d)max:  1.5065 A-1
 =>                                    dmax:500.0000 A   and      dmin:  0.6638 A
 => The number of reflections generated is:    210
 => The max. scatt. variable (gen.ref.) is:       134.6858
 => Scattering coefficients from internal table

 => Scattering lengths:


     --------------------------------------------------------------
      SYMBOLIC NAMES AND INITIAL VALUES OF PARAMETERS TO BE VARIED:
     --------------------------------------------------------------

      ->  Parameter number    1   -> Symbolic Name:                                     Scale_ph1_pat1    0.23138620E-01
      ->  Parameter number    2   -> Symbolic Name:                                     Scale_ph2_pat1    0.16943900E-02
      ->  Parameter number    3   -> Symbolic Name:                                         Bck_0_pat1     152.09200    
      ->  Parameter number    4   -> Symbolic Name:                                         Bck_1_pat1    -5.0730000    
      ->  Parameter number    5   -> Symbolic Name:                                         Bck_2_pat1     19.471001    
      ->  Parameter number    6   -> Symbolic Name:                                    Cell_A_ph1_pat1     7.7518592    
      ->  Parameter number    7   -> Symbolic Name:                                    Cell_C_ph1_pat1     5.6195059    
      ->  Parameter number    8   -> Symbolic Name:                                    W-Cagl_ph1_pat1    0.10964200    
      ->  Parameter number    9   -> Symbolic Name:                                    V-Cagl_ph1_pat1   -0.39476901    
      ->  Parameter number   10   -> Symbolic Name:                                    U-Cagl_ph1_pat1    0.18830700    
      ->  Parameter number   11   -> Symbolic Name:                                          X_Si1_ph1    0.81850000E-01
      ->  Parameter number   12   -> Symbolic Name:                                          Y_Si1_ph1    0.51179999    
      ->  Parameter number   13   -> Symbolic Name:                                          Z_Si1_ph1    0.65956002    
      ->  Parameter number   14   -> Symbolic Name:                                          X_Si2_ph1    0.25323001    
      ->  Parameter number   15   -> Symbolic Name:                                          Y_Si2_ph1    0.16763000    
      ->  Parameter number   16   -> Symbolic Name:                                           X_N1_ph1    0.65512002    
      ->  Parameter number   17   -> Symbolic Name:                                           Y_N1_ph1    0.61058003    
      ->  Parameter number   18   -> Symbolic Name:                                           Z_N1_ph1    0.43268999    
      ->  Parameter number   19   -> Symbolic Name:                                           X_N2_ph1    0.31514001    
      ->  Parameter number   20   -> Symbolic Name:                                           Y_N2_ph1    0.31865001    
      ->  Parameter number   21   -> Symbolic Name:                                           Z_N2_ph1    0.69801003    
      ->  Parameter number   22   -> Symbolic Name:                                           Z_N3_ph1    0.60393000    
      ->  Parameter number   23   -> Symbolic Name:                                           Z_N4_ph1    0.45289001    
      ->  Parameter number   24   -> Symbolic Name:                                     Asym2_ph1_pat1    0.20460000E-01
      ->  Parameter number   25   -> Symbolic Name:                                     Asym1_ph1_pat1    0.78790002E-01
      ->  Parameter number   26   -> Symbolic Name:                                         Bck_5_pat1    -1.9500000    
      ->  Parameter number   27   -> Symbolic Name:                                    Cell_A_ph2_pat1     7.6053710    
      ->  Parameter number   28   -> Symbolic Name:                                    Cell_C_ph2_pat1     2.9070680    
      ->  Parameter number   29   -> Symbolic Name:                                           X_Si_ph2    0.17523000    
      ->  Parameter number   30   -> Symbolic Name:                                           Y_Si_ph2    0.76977998    
      ->  Parameter number   31   -> Symbolic Name:                                           X_N1_ph2    0.33131000    
      ->  Parameter number   32   -> Symbolic Name:                                           Y_N1_ph2    0.31210000E-01
      ->  Parameter number   33   -> Symbolic Name:                                       Biso_Si1_ph1    0.17693999    
      ->  Parameter number   34   -> Symbolic Name:                                       Biso_Si2_ph1    0.31670001    
      ->  Parameter number   35   -> Symbolic Name:                                        Biso_N1_ph1    0.39192000    
      ->  Parameter number   36   -> Symbolic Name:                                        Biso_N2_ph1    0.39078999    
      ->  Parameter number   37   -> Symbolic Name:                                        Biso_N3_ph1    0.39853001    
      ->  Parameter number   38   -> Symbolic Name:                                        Biso_N4_ph1    0.38332000    
      ->  Parameter number   39   -> Symbolic Name:                                         Bck_3_pat1    -8.3680000    
      ->  Parameter number   40   -> Symbolic Name:                                         Bck_4_pat1     6.4860001    
      ->  Parameter number   41   -> Symbolic Name:                                    G-Size_ph1_pat1    0.81303000E-01
      ->  Parameter number   42   -> Symbolic Name:                                     Y-cos_ph1_pat1    0.11303500    
      ->  Parameter number   43   -> Symbolic Name:                                     Y-cos_ph2_pat1    0.75282998E-01
      ->  Parameter number   44   -> Symbolic Name:                                          Zero_pat1    0.12310000E-01
      ->  Parameter number   45   -> Symbolic Name:                                    G-Size_ph2_pat1    0.12708600    
      ->  Parameter number   46   -> Symbolic Name:                                         Bck_6_pat1     1.4250000    
      ->  Parameter number   47   -> Symbolic Name:                                         Bck_7_pat1     1.6220000    
      ->  Parameter number   48   -> Symbolic Name:                                         Bck_8_pat1     1.8360000    
  
 
 => No optimization for routine tasks
 ++++++++++++++++++++++++++++++++++++++++++++++++++++++++++++++++++++++++++++++++++++++++++++++++++++++++++++++++++++++++

 => CYCLE No.:    1
 ---------------------------------------------------------------------------------------
 => Phase  1 Name:  Si3N4-alpha                                                          
 ---------------------------------------------------------------------------------------
 => New parameters, shifts, and standard deviations

 Atom        x       dx      sx       y       dy      sy       z       dz      sz       B       dB      sB      occ.    docc.   socc.

 Si1      0.08185-0.00000 0.00027  0.51180-0.00000 0.00023  0.65956 0.00000 0.00049  0.17699 0.00005 0.02382  3.00000 0.00000 0.00000
 Si2      0.25323-0.00000 0.00020  0.16763 0.00000 0.00019  0.45090 0.00000 0.00000  0.31672 0.00002 0.01664  3.00000 0.00000 0.00000
 N1       0.65512-0.00000 0.00010  0.61058 0.00000 0.00008  0.43269-0.00000 0.00046  0.39190-0.00002 0.01018  3.00000 0.00000 0.00000
 N2       0.31514-0.00000 0.00011  0.31865 0.00000 0.00011  0.69801-0.00000 0.00052  0.39078-0.00001 0.00952  3.00000 0.00000 0.00000
 N3       0.33333 0.00000 0.00000  0.66667 0.00000 0.00000  0.60393-0.00000 0.00046  0.39853 0.00000 0.01901  1.00000 0.00000 0.00000
 N4       0.00000 0.00000 0.00000  0.00000 0.00000 0.00000  0.45289-0.00000 0.00056  0.38332 0.00000 0.01675  1.00000 0.00000 0.00000

 ==> PROFILE PARAMETERS FOR PATTERN#  1

 => Overall scale factor:      0.023138450    -0.000000169     0.000054199
 => Eta(p-Voigt) or m(Pearson VII):   0.000000  0.000000  0.000000
 => Overall tem. factor:     0.000000    0.000000    0.000000
 => Halfwidth parameters: 
         0.188441    0.000134    0.149931
        -0.394771   -0.000002    0.004925
         0.109782    0.000140    0.149914
 => Cell parameters: 
        7.751860    0.000000    0.000037
        7.751860    0.000000    0.000037
        5.619507    0.000001    0.000031
       90.000000    0.000000    0.000000
       90.000000    0.000000    0.000000
      120.000000    0.000000    0.000000
 => Preferred orientation: 
         0.000000    0.000000    0.000000
         0.000000    0.000000    0.000000
 => Asymmetry parameters: 
         0.078803    0.000013    0.002750
         0.020461    0.000001    0.001066
         0.000000    0.000000    0.000000
         0.000000    0.000000    0.000000
 => X and Y parameters: 
         0.000000    0.000000    0.000000
         0.113032   -0.000003    0.001178
 => Strain parameters: 
         0.000000    0.000000    0.000000
         0.000000    0.000000    0.000000
         0.000000    0.000000    0.000000
 => Size   parameters (G,L): 
         0.081255   -0.000048    0.074961
         0.000000    0.000000    0.000000
 => Further shape parameters (S_L and D_L): 
       0.000000  0.000000  0.000000
       0.000000  0.000000  0.000000
 ---------------------------------------------------------------------------------------
 => Phase  2 Name:  Si3N4-beta                                                           
 ---------------------------------------------------------------------------------------
 => New parameters, shifts, and standard deviations

 Atom        x       dx      sx       y       dy      sy       z       dz      sz       B       dB      sB      occ.    docc.   socc.

 Si       0.17523 0.00000 0.00084  0.76978 0.00000 0.00110  0.25000 0.00000 0.00000  0.17699 0.00005 0.02382  3.00000 0.00000 0.00000
 N1       0.33131-0.00000 0.00079  0.03121-0.00000 0.00047  0.25000 0.00000 0.00000  0.39853 0.00000 0.01901  3.00000 0.00000 0.00000
 N2       0.33333 0.00000 0.00000  0.66667 0.00000 0.00000  0.25000 0.00000 0.00000  0.38332 0.00000 0.01675  1.00000 0.00000 0.00000

 ==> PROFILE PARAMETERS FOR PATTERN#  1

 => Overall scale factor:      0.001694953     0.000000563     0.000034973
 => Eta(p-Voigt) or m(Pearson VII):   0.000000  0.000000  0.000000
 => Overall tem. factor:     0.000000    0.000000    0.000000
 => Halfwidth parameters: 
         0.188441    0.000134    0.149931
        -0.394771   -0.000002    0.004925
         0.109782    0.000140    0.149914
 => Cell parameters: 
        7.605371    0.000000    0.000153
        7.605371    0.000000    0.000153
        2.907068    0.000000    0.000093
       90.000000    0.000000    0.000000
       90.000000    0.000000    0.000000
      120.000000    0.000000    0.000000
 => Preferred orientation: 
         0.000000    0.000000    0.000000
         0.000000    0.000000    0.000000
 => Asymmetry parameters: 
         0.078803    0.000013    0.002750
         0.020461    0.000001    0.001066
         0.000000    0.000000    0.000000
         0.000000    0.000000    0.000000
 => X and Y parameters: 
         0.000000    0.000000    0.000000
         0.075577    0.000294    0.015159
 => Strain parameters: 
         0.000000    0.000000    0.000000
         0.000000    0.000000    0.000000
         0.000000    0.000000    0.000000
 => Size   parameters (G,L): 
         0.127009   -0.000077    0.075035
         0.000000    0.000000    0.000000
 => Further shape parameters (S_L and D_L): 
       0.000000  0.000000  0.000000
       0.000000  0.000000  0.000000

 ==> GLOBAL PARAMETERS FOR PATTERN#  1


 => Zero-point:     0.0123   -0.0000    0.0007
 =>  Chebychev Polynomials Background Parameters ==>
       152.09    -0.12239E-02  1.5154    
      -5.0725     0.47016E-03  2.9069    
       19.468    -0.29598E-02  2.7254    
      -8.3677     0.34997E-03  2.2730    
       6.4841    -0.19315E-02  1.9926    
      -1.9492     0.81873E-03  1.4250    
       1.4238    -0.11698E-02  1.1491    
       1.6231     0.11173E-02 0.60945    
       1.8370     0.10214E-02 0.47039    
       0.0000      0.0000      0.0000    
       0.0000      0.0000      0.0000    
       0.0000      0.0000      0.0000    
       0.0000      0.0000      0.0000    
       0.0000      0.0000      0.0000    
       0.0000      0.0000      0.0000    
       0.0000      0.0000      0.0000    
       0.0000      0.0000      0.0000    
       0.0000      0.0000      0.0000    
       0.0000      0.0000      0.0000    
       0.0000      0.0000      0.0000    
       0.0000      0.0000      0.0000    
       0.0000      0.0000      0.0000    
       0.0000      0.0000      0.0000    
       0.0000      0.0000      0.0000    

 => Cos(2theta)-shift parameter :   0.0000  0.0000  0.0000
 => Sin(2theta)-shift parameter :   0.0000  0.0000  0.0000

 ==> RELIABILITY FACTORS WITH ALL NON-EXCLUDED POINTS FOR PATTERN:  1

 => R-Factors:   1.92      2.28     Chi2:  2.21     DW-Stat.:  0.8127   Patt#:  1
 => Expected :            1.53                                1.9134
 => Deviance :  485.         Dev*:  0.2107    
 => GoF-index:  1.5         Sqrt(Residual/N)
 => N-P+C:  2301

 =>    SumYdif       SumYobs      SumYcal      SumwYobsSQ     Residual    Condition
     0.1394E+05    0.7251E+06    0.7249E+06    0.9810E+07     5087.        0.6877E+16


 => Conventional Rietveld Rp,Rwp,Re and Chi2:   3.58      3.71      2.50      2.211    
 => (Values obtained using Ynet, but true sigma(y))
 =>  SumYnet, Sum(w Ynet**2):     0.3892E+06    0.3693E+07


 ==> RELIABILITY FACTORS FOR POINTS WITH BRAGG CONTRIBUTIONS FOR PATTERN:  1

 => R-Factors:   1.92      2.28     Chi2:  2.21     DW-Stat.:  0.8127   Patt#:
 => Expected :            1.53                                1.9134
 => Deviance :  485.         Dev*:  0.2107    
 => GoF-index:  1.5         Sqrt(Residual/N)
 => N-P+C:  2301

 =>    SumYdif       SumYobs      SumYcal      SumwYobsSQ     Residual    Condition
     0.1394E+05    0.7251E+06    0.7249E+06    0.9810E+07     5087.        0.6877E+16


 => Conventional Rietveld Rp,Rwp,Re and Chi2:   3.58      3.71      2.50      2.211    
 => (Values obtained using Ynet, but true sigma(y))
 =>  SumYnet, Sum(w Ynet**2):     0.3892E+06    0.3693E+07


 => Global user-weigthed Chi2 (Bragg contrib.):   2.21    

 => ---------> Pattern#  1
 => Phase:  1
 =>    Bragg R-factor:  1.41    
 =>    RF-factor     : 0.901    
 => Phase:  2
 =>    Bragg R-factor:  2.33    
 =>    RF-factor     :  1.16    


   Standard deviations have to be multiplied by: 2.1244
   (correlated residuals) See references:
  -J.F.Berar & P.Lelann, J. Appl. Cryst. 24, 1-5 (1991) 
  -J.F.Berar, Acc. in Pow. Diff. II,NIST Sp.Pub. 846, 63(1992) 

 ++++++++++++++++++++++++++++++++++++++++++++++++++++++++++++++++++++++++++++++++++++++++++++++++++++++++++++++++++++++++

 => CYCLE No.:    1
 =>  Convergence reached at this CYCLE !!!!
 =>  Parameter shifts set to zero
 ---------------------------------------------------------------------------------------
 => Phase  1 Name:  Si3N4-alpha                                                          
 ---------------------------------------------------------------------------------------
 => New parameters, shifts, and standard deviations

 Atom        x       dx      sx       y       dy      sy       z       dz      sz       B       dB      sB      occ.    docc.   socc.

 Si1      0.08185 0.00000 0.00027  0.51180 0.00000 0.00023  0.65956 0.00000 0.00049  0.17699 0.00000 0.02382  3.00000 0.00000 0.00000
 Si2      0.25323 0.00000 0.00020  0.16763 0.00000 0.00019  0.45090 0.00000 0.00000  0.31672 0.00000 0.01664  3.00000 0.00000 0.00000
 N1       0.65512 0.00000 0.00010  0.61058 0.00000 0.00008  0.43269 0.00000 0.00046  0.39190 0.00000 0.01018  3.00000 0.00000 0.00000
 N2       0.31514 0.00000 0.00011  0.31865 0.00000 0.00011  0.69801 0.00000 0.00052  0.39078 0.00000 0.00952  3.00000 0.00000 0.00000
 N3       0.33333 0.00000 0.00000  0.66667 0.00000 0.00000  0.60393 0.00000 0.00046  0.39853 0.00000 0.01901  1.00000 0.00000 0.00000
 N4       0.00000 0.00000 0.00000  0.00000 0.00000 0.00000  0.45289 0.00000 0.00056  0.38332 0.00000 0.01675  1.00000 0.00000 0.00000

 ==> PROFILE PARAMETERS FOR PATTERN#  1

 => Overall scale factor:      0.023138450     0.000000000     0.000054199
 => Eta(p-Voigt) or m(Pearson VII):   0.000000  0.000000  0.000000
 => Overall tem. factor:     0.000000    0.000000    0.000000
 => Halfwidth parameters: 
         0.188441    0.000000    0.149931
        -0.394771    0.000000    0.004925
         0.109782    0.000000    0.149914
 => Cell parameters: 
        7.751860    0.000000    0.000037
        7.751860    0.000000    0.000037
        5.619507    0.000000    0.000031
       90.000000    0.000000    0.000000
       90.000000    0.000000    0.000000
      120.000000    0.000000    0.000000
 => Preferred orientation: 
         0.000000    0.000000    0.000000
         0.000000    0.000000    0.000000
 => Asymmetry parameters: 
         0.078803    0.000000    0.002750
         0.020461    0.000000    0.001066
         0.000000    0.000000    0.000000
         0.000000    0.000000    0.000000
 => X and Y parameters: 
         0.000000    0.000000    0.000000
         0.113032    0.000000    0.001178
 => Strain parameters: 
         0.000000    0.000000    0.000000
         0.000000    0.000000    0.000000
         0.000000    0.000000    0.000000
 => Size   parameters (G,L): 
         0.081255    0.000000    0.074961
         0.000000    0.000000    0.000000
 => Further shape parameters (S_L and D_L):
