Repository: EasyScience/EasyDiffractionBeta

# EasyDiffractionBeta
Upcoming versions of EasyDiffraction

File: easyDiffractionApp/Examples/Si3N4_3T2@LLB/_FullProf/01.as-is/sin_3t2.out (part 2 of 3)
 =>--------------------------->
 => Global parameters and codes ==>
 => Zero-point:     0.0123  441.0000
 => Background parameters and codes for Chebychev polynomials ==>
       0.000000  0.000000  0.000000
       0.000000  0.000000  0.000000
 ---------------------------------------------------------------------------------------
 => Phase  2 Name:  Si3N4-beta                                                           
 ---------------------------------------------------------------------------------------
 => New parameters, shifts, and standard deviations

 Atom        x       dx      sx       y       dy      sy       z       dz      sz       B       dB      sB      occ.    docc.   socc.

 Si       0.17523 0.00000 0.00084  0.76978 0.00000 0.00110  0.25000 0.00000 0.00000  0.17699 0.00000 0.02382  3.00000 0.00000 0.00000
 N1       0.33131 0.00000 0.00079  0.03121 0.00000 0.00047  0.25000 0.00000 0.00000  0.39853 0.00000 0.01901  3.00000 0.00000 0.00000
 N2       0.33333 0.00000 0.00000  0.66667 0.00000 0.00000  0.25000 0.00000 0.00000  0.38332 0.00000 0.01675  1.00000 0.00000 0.00000

 ==> PROFILE PARAMETERS FOR PATTERN#  1

 => Overall scale factor:      0.001694953     0.000000000     0.000034973
 => Eta(p-Voigt) or m(Pearson VII):   0.000000  0.000000  0.000000
 => Overall tem. factor:     0.000000    0.000000    0.000000
 => Halfwidth parameters: 
         0.188441    0.000000    0.149931
        -0.394771    0.000000    0.004925
         0.109782    0.000000    0.149914
 => Cell parameters: 
        7.605371    0.000000    0.000153
        7.605371    0.000000    0.000153
        2.907068    0.000000    0.000093
       90.000000    0.000000    0.000000
       90.000000    0.000000    0.000000
      120.000000    0.000000    0.000000
 => Preferred orientation: 
         0.000000    0.000000    0.000000
         0.000000    0.000000    0.000000
 => Asymmetry parameters: 
         0.078803    0.000000    0.002750
         0.020461    0.000000    0.001066
         0.000000    0.000000    0.000000
         0.000000    0.000000    0.000000
 => X and Y parameters: 
         0.000000    0.000000    0.000000
         0.075577    0.000000    0.015159
 => Strain parameters: 
         0.000000    0.000000    0.000000
         0.000000    0.000000    0.000000
         0.000000    0.000000    0.000000
 => Size   parameters (G,L): 
         0.127009    0.000000    0.075035
         0.000000    0.000000    0.000000
 => Further shape parameters (S_L and D_L): 
       0.000000  0.000000  0.000000
       0.000000  0.000000  0.000000

 ==> GLOBAL PARAMETERS FOR PATTERN#  1


 => Zero-point:     0.0123    0.0000    0.0007
 =>  Chebychev Polynomials Background Parameters ==>
       152.09      0.0000      1.5154    
      -5.0725      0.0000      2.9069    
       19.468      0.0000      2.7254    
      -8.3677      0.0000      2.2730    
       6.4841      0.0000      1.9926    
      -1.9492      0.0000      1.4250    
       1.4238      0.0000      1.1491    
       1.6231      0.0000     0.60945    
       1.8370      0.0000     0.47039    
       0.0000      0.0000      0.0000    
       0.0000      0.0000      0.0000    
       0.0000      0.0000      0.0000    
       0.0000      0.0000      0.0000    
       0.0000      0.0000      0.0000    
       0.0000      0.0000      0.0000    
       0.0000      0.0000      0.0000    
       0.0000      0.0000      0.0000    
       0.0000      0.0000      0.0000    
       0.0000      0.0000      0.0000    
       0.0000      0.0000      0.0000    
       0.0000      0.0000      0.0000    
       0.0000      0.0000      0.0000    
       0.0000      0.0000      0.0000    
       0.0000      0.0000      0.0000    

 => Cos(2theta)-shift parameter :   0.0000  0.0000  0.0000
 => Sin(2theta)-shift parameter :   0.0000  0.0000  0.0000

 ==> RELIABILITY FACTORS WITH ALL NON-EXCLUDED POINTS FOR PATTERN:  1

 => R-Factors:   1.92      2.28     Chi2:  2.21     DW-Stat.:  0.8127   Patt#:  1
 => Expected :            1.53                                1.9134
 => Deviance :  485.         Dev*:  0.2107    
 => GoF-index:  1.5         Sqrt(Residual/N)
 => N-P+C:  2301

 =>    SumYdif       SumYobs      SumYcal      SumwYobsSQ     Residual    Condition
     0.1394E+05    0.7251E+06    0.7249E+06    0.9810E+07     5087.        0.6877E+16


 => Conventional Rietveld Rp,Rwp,Re and Chi2:   3.58      3.71      2.50      2.211    
 => (Values obtained using Ynet, but true sigma(y))
 =>  SumYnet, Sum(w Ynet**2):     0.3892E+06    0.3693E+07

 => N-sigma of the GoF:       41.070

 ==> RELIABILITY FACTORS FOR POINTS WITH BRAGG CONTRIBUTIONS FOR PATTERN:  1

 => R-Factors:   1.92      2.28     Chi2:  2.21     DW-Stat.:  0.8127   Patt#:
 => Expected :            1.53                                1.9134
 => Deviance :  485.         Dev*:  0.2107    
 => GoF-index:  1.5         Sqrt(Residual/N)
 => N-P+C:  2301

 =>    SumYdif       SumYobs      SumYcal      SumwYobsSQ     Residual    Condition
     0.1394E+05    0.7251E+06    0.7249E+06    0.9810E+07     5087.        0.6877E+16


 => Conventional Rietveld Rp,Rwp,Re and Chi2:   3.58      3.71      2.50      2.211    
 => (Values obtained using Ynet, but true sigma(y))
 =>  SumYnet, Sum(w Ynet**2):     0.3892E+06    0.3693E+07

 => N-sigma of the GoF:       41.070

 => Global user-weigthed Chi2 (Bragg contrib.):   2.21    

 => ---------> Pattern#  1
 => Phase:  1
 =>    Bragg R-factor:  1.41    
 =>    RF-factor     : 0.901    
 => Phase:  2
 =>    Bragg R-factor:  2.33    
 =>    RF-factor     :  1.16    

 --------------------------------------------------------------------------------------------------------------
 Pattern#  1 Phase No.:   1 Phase name:  Si3N4-alpha                  
 --------------------------------------------------------------------------------------------------------------

   No.  Code     H   K   L  Mult     Hw         2theta      Icalc       Iobs      Sigma      HwG     HwL       ETA       d-hkl        CORR

      1   1      1   0   0     6  0.458705      10.470       46.4       46.2      2.650  0.396279  0.113508  0.310494  6.713307    322.203979
      2   1      1   0   1    12  0.436965      16.345      283.6      279.5      2.681  0.373915  0.114195  0.326386  4.309096    267.115723
      3   1      1   1   0     6  0.430264      18.186      130.2      127.5      1.455  0.366972  0.114474  0.331754  3.875930    108.322144
      4   1      2   0   0     6  0.420026      21.029      100.3      103.9      1.325  0.356317  0.114965  0.340426  3.356654     81.593590
      5   1      2   0   1    12  0.407563      24.545      328.9      329.6      1.855  0.343259  0.115679  0.351820  2.881706    121.026276
      6   1      0   0   2     2  0.405324      25.184       22.6       21.4      0.497  0.340902  0.115821  0.353972  2.809753     19.200096
      7   1      1   0   2    12  0.397824      27.340      204.5      201.4      1.094  0.332983  0.116330  0.361426  2.591896     98.463478
      8   1      2   1   0    12  0.395758      27.939      302.1      304.2      1.313  0.330793  0.116480  0.363550  2.537392     94.488297
      9   1      2   1  -1    12  0.386274      30.719       59.0       56.3      0.268  0.320701  0.117222  0.373708  2.312574     78.990204
     10   1      2   1   1    12  0.386274      30.719       42.1       40.2      0.191  0.320701  0.117222  0.373708  2.312574     78.990204
     11   1      1   1  -2     6  0.384514      31.241      261.4      258.8      0.503  0.318820  0.117370  0.375671  2.274888     38.267014
     12   1      1   1   2     6  0.384514      31.241      797.3      789.4      1.535  0.318820  0.117370  0.375671  2.274888     38.267014
     13   1      3   0   0     6  0.382727      31.773      942.7      943.9      1.946  0.316908  0.117524  0.377689  2.237769     37.077293
     14   1      2   0   2    12  0.378518      33.035       35.4       34.3      0.472  0.312391  0.117900  0.382552  2.154548     68.963631
     15   1      3   0   1    12  0.374433      34.272       63.8       69.3      0.910  0.307991  0.118286  0.387421  2.078994     64.423309
     16   1      2   2   0     6  0.366056      36.852       15.4       18.5      0.540  0.298914  0.119143  0.397894  1.937965     28.194130
     17   1      2   1  -2    12  0.362509      37.965       62.6       63.6      0.338  0.295046  0.119536  0.402541  1.883155     53.420509
     18   1      2   1   2    12  0.362509      37.965      114.1      115.9      0.615  0.295046  0.119536  0.402541  1.883155     53.420509
     19   1      3   1   0    12  0.361088      38.414       70.4       73.5      0.614  0.293493  0.119698  0.404440  1.861936     52.294952
     20   1      1   0   3    12  0.357087      39.693      103.2      105.9      0.796  0.289104  0.120173  0.409910  1.804251     49.301022
     21   1      3   1  -1    12  0.354424      40.556       57.4       60.7      0.547  0.286170  0.120503  0.413654  1.767445     47.441284
     22   1      3   1   1    12  0.354424      40.556       30.9       32.7      0.295  0.286170  0.120503  0.413654  1.767445     47.441284
     23   1      3   0   2    12  0.353165      40.967        3.7        4.1      0.112  0.284779  0.120664  0.415454  1.750449     46.595840
     24   1      4   0   0     6  0.347603      42.812        0.4        0.6      0.076  0.278606  0.121410  0.423647  1.678327     21.551018
     25   1      2   0   3    12  0.344148      43.985        6.8        6.7      0.236  0.274746  0.121906  0.428947  1.635711     41.109261
     26   1      4   0   1    12  0.341845      44.780       73.1       74.3      0.436  0.272160  0.122251  0.432576  1.608137     39.848305
     27   1      2   2  -2     6  0.340756      45.160      488.3      484.7      1.207  0.270933  0.122419  0.434322  1.595303     19.634541
     28   1      2   2   2     6  0.340756      45.160      138.4      137.4      0.342  0.270933  0.122419  0.434322  1.595303     19.634541
     29   1      3   1  -2    12  0.337003      46.490        0.1        0.1      0.004  0.266687  0.123021  0.440481  1.552082     37.354252
     30   1      3   1   2    12  0.337003      46.490        1.6        1.4      0.047  0.266687  0.123021  0.440481  1.552082     37.354252
     31   1      3   2   0    12  0.335943      46.872       64.0       62.9      0.606  0.265482  0.123198  0.442262  1.540138     36.834862
     32   1      2   1  -3    12  0.332956      47.966       61.8       60.1      0.409  0.262072  0.123716  0.447393  1.507009     35.416496
     33   1      2   1   3    12  0.332956      47.966       16.6       16.2      0.110  0.262072  0.123716  0.447393  1.507009     35.416496
     34   1      3   2  -1    12  0.330968      48.710       47.2       47.2      0.142  0.259788  0.124077  0.450903  1.485362     34.507469
     35   1      3   2   1    12  0.330968      48.710      335.8      335.5      1.009  0.259788  0.124077  0.450903  1.485362     34.507469
     36   1      4   1   0    12  0.329070      49.434       37.1       35.9      0.370  0.257597  0.124435  0.454329  1.464964     33.663727
     37   1      4   0   2    12  0.326798      50.318       18.5       18.3      0.165  0.254960  0.124882  0.458532  1.440853     32.682625
     38   1      3   0   3    12  0.326372      50.486       68.9       67.3      0.498  0.254463  0.124969  0.459333  1.436365     32.501949
     39   1      4   1  -1    12  0.324581      51.203       53.6       51.8      0.418  0.252368  0.125341  0.462751  1.417585     31.752531
     40   1      4   1   1    12  0.324581      51.203        1.6        1.5      0.012  0.252368  0.125341  0.462751  1.417585     31.752531
     41   1      0   0   4     2  0.323361      51.700      251.1      249.1      0.937  0.250935  0.125603  0.465124  1.404877      5.208577
     42   1      1   0   4    12  0.320485      52.906       66.0       61.9      0.529  0.247529  0.126254  0.470881  1.375090     30.096443
     43   1      3   2  -2    12  0.318106      53.944      255.1      255.6      0.582  0.244682  0.126831  0.475831  1.350553     29.165527
     44   1      3   2   2    12  0.318106      53.944      301.1      301.6      0.687  0.244682  0.126831  0.475831  1.350553     29.165527
     45   1      5   0   0     6  0.317342      54.287        0.0        0.0      0.000  0.243760  0.127025  0.477464  1.342661     14.435043
     46   1      1   1  -4     6  0.315227      55.262      143.5      143.6      0.461  0.241192  0.127586  0.482089  1.320791     14.030740
     47   1      1   1   4     6  0.315227      55.262       27.0       27.1      0.087  0.241192  0.127586  0.482089  1.320791     14.030740
     48   1      3   1  -3    12  0.315203      55.273       74.5       74.6      0.239  0.241162  0.127592  0.482143  1.320541     28.052319
     49   1      3   1   3    12  0.315203      55.273       21.5       21.5      0.069  0.241162  0.127592  0.482143  1.320541     28.052319
     50   1      5   0   1    12  0.313797      55.947        1.5        1.5      0.008  0.239436  0.127989  0.485322  1.305904     27.519611
     51   1      4   1  -2    12  0.313137      56.270      199.5      200.6      0.336  0.238622  0.128181  0.486843  1.299003     27.270821
     52   1      4   1   2    12  0.313137      56.270      570.9      574.0      0.961  0.238622  0.128181  0.486843  1.299003     27.270821
     53   1      2   0   4    12  0.312846      56.415       57.7       58.1      0.098  0.238261  0.128268  0.487521  1.295948     27.161144
     54   1      3   3   0     6  0.312469      56.604      382.9      386.6      0.801  0.237792  0.128382  0.488406  1.291977     13.509513
     55   1      4   2   0    12  0.310282      57.739       12.2       12.6      0.117  0.235049  0.129077  0.493688  1.268696     26.196030
     56   1      4   0   3    12  0.308567      58.687      113.0      116.6      0.588  0.232859  0.129672  0.498038  1.249984     25.547167
     57   1      4   2  -1    12  0.307455      59.336      101.8      107.0      0.485  0.231417  0.130088  0.500977  1.237548     25.122192
     58   1      4   2   1    12  0.307455      59.336       20.7       21.8      0.099  0.231417  0.130088  0.500977  1.237548     25.122192
     59   1      2   1  -4    12  0.306712      59.787      129.3      130.5      0.533  0.230442  0.130382  0.503000  1.229066     24.835213
     60   1      2   1   4    12  0.306712      59.787       29.9       30.1      0.123  0.230442  0.130382  0.503000  1.229066     24.835213

   No.  Code     H   K   L  Mult     Hw         2theta      Icalc       Iobs      Sigma      HwG     HwL       ETA       d-hkl        CORR

     61   1      5   0   2    12  0.305216      60.747      159.0      159.1      0.563  0.228446  0.131017  0.507247  1.211451     24.246826
     62   1      5   1   0    12  0.304747      61.065       46.9       48.4      0.263  0.227810  0.131231  0.508633  1.205746     24.058456
     63   1      3   0   4    12  0.303487      61.971      298.5      297.3      0.689  0.226068  0.131850  0.512520  1.189832     23.538797
     64   1      3   2  -3    12  0.303473      61.981      115.5      115.1      0.266  0.226048  0.131858  0.512565  1.189649     23.532877
     65   1      3   2   3    12  0.303473      61.981       38.8       38.7      0.089  0.226048  0.131858  0.512565  1.189649     23.532877
     66   1      5   1  -1    12  0.302669      62.609      109.0      111.1      0.333  0.224905  0.132295  0.515199  1.178914     23.187187
     67   1      5   1   1    12  0.302669      62.609      124.0      126.3      0.379  0.224905  0.132295  0.515199  1.178914     23.187187
     68   1      3   3  -2     6  0.302303      62.911       40.5       40.9      0.220  0.224375  0.132508  0.516447  1.173829     11.512417
     69   1      3   3   2     6  0.302303      62.911       22.3       22.5      0.121  0.224375  0.132508  0.516447  1.173829     11.512417
     70   1      4   2  -2    12  0.301120      63.978       54.8       54.4      0.325  0.222607  0.133272  0.520752  1.156287     22.471489
     71   1      4   2   2    12  0.301120      63.978       23.7       23.5      0.141  0.222607  0.133272  0.520752  1.156287     22.471489
     72   1      4   1  -3    12  0.300974      64.122        4.8        4.8      0.034  0.222381  0.133377  0.521321  1.153964     22.399002
     73   1      4   1   3    12  0.300974      64.122       25.8       25.9      0.185  0.222381  0.133377  0.521321  1.153964     22.399002
     74   1      2   2  -4     6  0.300014      65.168       25.0       25.5      0.200  0.220836  0.134149  0.525342  1.137444     10.944518
     75   1      2   2   4     6  0.300014      65.168       28.3       28.9      0.227  0.220836  0.134149  0.525342  1.137444     10.944518
     76   1      3   1  -4    12  0.299235      66.214       14.6       14.7      0.068  0.219465  0.134943  0.529175  1.121461     21.404827
     77   1      3   1   4    12  0.299235      66.214       81.9       82.5      0.381  0.219465  0.134943  0.529175  1.121461     21.404827
     78   1      6   0   0     6  0.299126      66.387      104.4      106.1      0.464  0.219257  0.135075  0.529785  1.118885     10.663814
     79   1      1   0   5    12  0.298731      67.092        2.7        2.7      0.023  0.218458  0.135624  0.532224  1.108475     21.018167
     80   1      5   1  -2    12  0.298716      67.122       39.1       39.0      0.330  0.218425  0.135648  0.532326  1.108031     21.005079
     81   1      5   1   2    12  0.298716      67.122       14.7       14.6      0.124  0.218425  0.135648  0.532326  1.108031     21.005079
     82   1      4   3   0    12  0.298577      67.424        0.8        0.7      0.019  0.218112  0.135886  0.533334  1.103661     20.876406
     83   1      6   0   1    12  0.298405      67.864        7.1        7.3      0.122  0.217684  0.136236  0.534773  1.097345     20.691685
     84   1      5   0   3    12  0.298272      68.294       14.0       14.2      0.257  0.217302  0.136581  0.536132  1.091277     20.515623
     85   1      4   3  -1    12  0.298147      68.891       19.9       19.9      0.139  0.216827  0.137068  0.537952  1.082972     20.276920
     86   1      4   3   1    12  0.298147      68.891       51.0       51.0      0.357  0.216827  0.137068  0.537952  1.082972     20.276920
     87   1      4   0   4    12  0.298102      69.307       21.6       21.6      0.156  0.216537  0.137411  0.539170  1.077274     20.114635
     88   1      5   2   0    12  0.298093      69.475       75.0       75.6      0.474  0.216429  0.137551  0.539651  1.074990     20.049925
     89   1      2   0   5    12  0.298120      70.166       41.6       40.6      0.455  0.216047  0.138130  0.541546  1.065748     19.790174
     90   1      5   2  -1    12  0.298264      70.922        0.6        0.6      0.017  0.215740  0.138777  0.543480  1.055844     19.515533
     91   1      5   2   1    12  0.298264      70.922        4.4        4.4      0.121  0.215740  0.138777  0.543480  1.055844     19.515533
     92   1      4   2  -3    12  0.298398      71.343       18.8       18.1      0.130  0.215622  0.139142  0.544489  1.050436     19.367182
     93   1      4   2   3    12  0.298398      71.343       48.6       46.6      0.335  0.215622  0.139142  0.544489  1.050436     19.367182
     94   1      6   0   2    12  0.298797      72.211       40.9       40.1      0.212  0.215499  0.139907  0.546411  1.039497     19.070738
     95   1      3   2  -4    12  0.298869      72.337       56.7       55.3      0.243  0.215495  0.140019  0.546673  1.037929     19.028650
     96   1      3   2   4    12  0.298869      72.337       83.4       81.4      0.357  0.215495  0.140019  0.546673  1.037929     19.028650
     97   1      2   1  -5    12  0.299446      73.181        7.8        7.7      0.043  0.215560  0.140781  0.548300  1.027609     18.754103
     98   1      2   1   5    12  0.299446      73.181       56.1       55.2      0.308  0.215560  0.140781  0.548300  1.027609     18.754103
     99   1      4   3  -2    12  0.299469      73.210       24.4       24.1      0.129  0.215565  0.140807  0.548352  1.027255     18.744787
    100   1      4   3   2    12  0.299469      73.210        9.5        9.4      0.050  0.215565  0.140807  0.548352  1.027255     18.744787
    101   1      6   1   0    12  0.299708      73.500       46.5       45.6      0.338  0.215628  0.141073  0.548860  1.023770     18.653122
    102   1      4   1  -4    12  0.300500      74.329       22.9       22.4      0.114  0.215915  0.141843  0.550167  1.013975     18.398294
    103   1      4   1   4    12  0.300500      74.329       41.4       40.5      0.205  0.215915  0.141843  0.550167  1.013975     18.398294
    104   1      5   1  -3    12  0.300511      74.339       51.9       50.8      0.257  0.215919  0.141852  0.550181  1.013862     18.395370
    105   1      5   1   3    12  0.300511      74.339       18.0       17.6      0.089  0.215919  0.141852  0.550181  1.013862     18.395370
    106   1      6   1  -1    12  0.301162      74.915       11.1       11.3      0.094  0.216218  0.142397  0.550961  1.007192     18.224253
    107   1      6   1   1    12  0.301162      74.915       17.2       17.6      0.146  0.216218  0.142397  0.550961  1.007192     18.224253
    108   1      3   0   5    12  0.301469      75.164        1.1        1.1      0.007  0.216372  0.142635  0.551265  1.004346     18.151823
    109   1      5   2  -2    12  0.301506      75.193       65.8       65.5      0.419  0.216391  0.142663  0.551299  1.004016     18.143454
    110   1      5   2   2    12  0.301506      75.193       27.8       27.7      0.177  0.216391  0.142663  0.551299  1.004016     18.143454
    111   1      5   0   4    12  0.306613      78.258       12.7       11.8      0.272  0.219601  0.145715  0.553350  0.970654     17.322495
    112   1      4   4   0     6  0.306950      78.419       20.4       19.3      0.347  0.219837  0.145882  0.553371  0.968982      8.641364
    113   1      3   1  -5    12  0.308409      79.080        0.8        0.7      0.017  0.220883  0.146574  0.553367  0.962197     17.122797
    114   1      3   1   5    12  0.308409      79.080        0.9        0.8      0.019  0.220883  0.146574  0.553367  0.962197     17.122797
    115   1      6   1  -2    12  0.308474      79.108        7.1        6.6      0.142  0.220931  0.146604  0.553364  0.961907     17.116011
    116   1      6   1   2    12  0.308474      79.108        1.9        1.8      0.038  0.220931  0.146604  0.553364  0.961907     17.116011
    117   1      6   0   3    12  0.308781      79.240        2.8        2.7      0.046  0.221155  0.146744  0.553344  0.960569     17.084743
    118   1      5   3   0    12  0.309138      79.391        5.4        5.5      0.080  0.221417  0.146904  0.553314  0.959044     17.049246
    119   1      7   0   0     6  0.309138      79.391        0.0        0.0      0.000  0.221417  0.146904  0.553314  0.959044      8.524623
    120   1      3   3  -4     6  0.311160      80.200      112.4      111.5      0.302  0.222931  0.147774  0.553025  0.950978      8.431708

   No.  Code     H   K   L  Mult     Hw         2theta      Icalc       Iobs      Sigma      HwG     HwL       ETA       d-hkl        CORR

    121   1      3   3   4     6  0.311160      80.200      114.1      113.2      0.306  0.222931  0.147774  0.553025  0.950978      8.431708
    122   1      4   3  -3    12  0.311185      80.210       87.4       86.7      0.234  0.222950  0.147784  0.553020  0.950884     16.861286
    123   1      4   3   3    12  0.311185      80.210       45.3       45.0      0.121  0.222950  0.147784  0.553020  0.950884     16.861286
    124   1      5   3  -1    12  0.312705      80.773       21.3       21.6      0.093  0.224114  0.148401  0.552688  0.945375     16.736347
    125   1      5   3   1    12  0.312705      80.773       34.0       34.4      0.148  0.224114  0.148401  0.552688  0.945375     16.736347
    126   1      7   0   1    12  0.312705      80.773       72.2       73.2      0.314  0.224114  0.148401  0.552688  0.945375     16.736347
    127   1      4   2  -4    12  0.313821      81.167       44.1       44.5      0.263  0.224981  0.148837  0.552393  0.941577     16.651161
    128   1      4   2   4    12  0.313821      81.167       18.1       18.3      0.108  0.224981  0.148837  0.552393  0.941577     16.651161
    129   1      0   0   6     2  0.315376      81.692       10.7       10.5      0.132  0.226204  0.149424  0.551921  0.936584      2.756725
    130   1      4   0   5    12  0.316272      81.982       26.5       26.0      0.238  0.226915  0.149752  0.551621  0.933852     16.480293
    131   1      5   2  -3    12  0.316773      82.141        3.4        3.3      0.023  0.227315  0.149933  0.551445  0.932363     16.447735
    132   1      5   2   3    12  0.316773      82.141        0.1        0.1      0.000  0.227315  0.149933  0.551445  0.932363     16.447735
    133   1      6   2   0    12  0.317252      82.291       90.0       88.4      0.561  0.227698  0.150104  0.551272  0.930968     16.417358
    134   1      1   0   6    12  0.318443      82.655        4.7        4.7      0.097  0.228657  0.150523  0.550821  0.927601     16.344467
    135   1      6   2  -1    12  0.321947      83.663       16.8       16.3      0.123  0.231514  0.151702  0.549354  0.918450     16.149704
    136   1      6   2   1    12  0.321947      83.663       31.1       30.3      0.228  0.231514  0.151702  0.549354  0.918450     16.149704
    137   1      4   4  -2     6  0.322938      83.933       47.7       47.3      0.209  0.232330  0.152023  0.548907  0.916040      8.049616
    138   1      4   4   2     6  0.322938      83.933       29.9       29.7      0.131  0.232330  0.152023  0.548907  0.916040      8.049616
    139   1      5   1  -4    12  0.323389      84.054       47.4       47.5      0.210  0.232703  0.152168  0.548699  0.914966     16.076866
    140   1      5   1   4    12  0.323389      84.054       34.6       34.6      0.153  0.232703  0.152168  0.548699  0.914966     16.076866
    141   1      1   1  -6     6  0.325382      84.575       71.5       71.8      0.238  0.234358  0.152795  0.547755  0.910383      7.991079
    142   1      1   1   6     6  0.325382      84.575      129.4      130.0      0.431  0.234358  0.152795  0.547755  0.910383      7.991079
    143   1      3   2  -5    12  0.326521      84.863       73.9       73.4      0.245  0.235310  0.153147  0.547197  0.907873     15.930847
    144   1      3   2   5    12  0.326521      84.863       61.3       60.9      0.204  0.235310  0.153147  0.547197  0.907873     15.930847
    145   1      5   3  -2    12  0.326634      84.891       28.6       28.4      0.100  0.235404  0.153181  0.547141  0.907629     15.925887
    146   1      5   3   2    12  0.326634      84.891       43.9       43.6      0.154  0.235404  0.153181  0.547141  0.907629     15.925887
    147   1      7   0   2    12  0.326634      84.891       16.7       16.5      0.058  0.235404  0.153181  0.547141  0.907629     15.925887
    148   1      2   0   6    12  0.329262      85.532       14.5       14.4      0.200  0.237612  0.153971  0.545808  0.902125     15.814867
    149   1      6   1  -3    12  0.331165      85.978        1.9        1.8      0.026  0.239223  0.154529  0.544811  0.898351     15.739857
    150   1      6   1   3    12  0.331165      85.978       18.1       17.3      0.248  0.239223  0.154529  0.544811  0.898351     15.739857
    151   1      4   1  -5    12  0.334725      86.776       18.8       18.8      0.176  0.242254  0.155542  0.542888  0.891711     15.610210
    152   1      4   1   5    12  0.334725      86.776        9.3        9.2      0.087  0.242254  0.155542  0.542888  0.891711     15.610210
    153   1      7   1   0    12  0.336144      87.083       90.6       91.5      0.557  0.243469  0.155937  0.542104  0.889199     15.561951
    154   1      6   2  -2    12  0.339385      87.760      126.3      126.5      0.486  0.246256  0.156820  0.540285  0.883722     15.458259
    155   1      6   2   2    12  0.339385      87.760      116.4      116.6      0.448  0.246256  0.156820  0.540285  0.883722     15.458259
    156   1      2   1  -6    12  0.342578      88.399        6.0        6.0      0.040  0.249016  0.157668  0.538459  0.878640     15.363974
    157   1      2   1   6    12  0.342578      88.399        6.2        6.3      0.042  0.249016  0.157668  0.538459  0.878640     15.363974
    158   1      7   1  -1    12  0.342816      88.445       40.1       40.5      0.258  0.249223  0.157730  0.538322  0.878272     15.357219
    159   1      7   1   1    12  0.342816      88.445       26.1       26.4      0.168  0.249223  0.157730  0.538322  0.878272     15.357219
    160   1      6   0   4    12  0.344829      88.834       51.8       52.0      0.386  0.250970  0.158254  0.537157  0.875225     15.301683
    161   1      4   3  -4    12  0.349972      89.788       19.1       19.4      0.227  0.255455  0.159561  0.534151  0.867880     15.170776
    162   1      4   3   4    12  0.349972      89.788       12.3       12.5      0.146  0.255455  0.159561  0.534151  0.867880     15.170776
    163   1      3   0   6    12  0.352889      90.307       34.3       35.1      0.311  0.258011  0.160286  0.532432  0.863965     15.102751
    164   1      5   0   5    12  0.354543      90.594       27.4       27.3      0.210  0.259463  0.160691  0.531456  0.861819     15.065989
    165   1      5   4   0    12  0.356335      90.900       77.8       78.2      0.520  0.261038  0.161126  0.530396  0.859551     15.027550
    166   1      5   2  -4    12  0.361142      91.697       83.4       82.8      0.266  0.265277  0.162276  0.527551  0.853729     14.930915
    167   1      5   2   4    12  0.361142      91.697       97.1       96.4      0.309  0.265277  0.162276  0.527551  0.853729     14.930915
    168   1      5   3  -3    12  0.361199      91.706       16.5       16.4      0.052  0.265328  0.162290  0.527517  0.853662     14.929811
    169   1      5   3   3    12  0.361199      91.706       23.1       22.9      0.073  0.265328  0.162290  0.527517  0.853662     14.929811
    170   1      7   0   3    12  0.361199      91.706      121.2      120.3      0.384  0.265328  0.162290  0.527517  0.853662     14.929811
    171   1      5   4  -1    12  0.364681      92.262       49.9       50.7      0.220  0.268408  0.163107  0.525458  0.849669     14.865284
    172   1      5   4   1    12  0.364681      92.262       23.1       23.5      0.102  0.268408  0.163107  0.525458  0.849669     14.865284
    173   1      7   1  -2    12  0.366401      92.531       57.4       58.4      0.181  0.269931  0.163507  0.524443  0.847759     14.834938
    174   1      7   1   2    12  0.366401      92.531      153.1      155.9      0.484  0.269931  0.163507  0.524443  0.847759     14.834938
    175   1      6   3   0    12  0.368205      92.809      154.2      156.8      0.515  0.271532  0.163923  0.523380  0.845797     14.804106
    176   1      2   2  -6     6  0.370588      93.171      154.9      155.3      0.544  0.273648  0.164469  0.521979  0.843270      7.382462
    177   1      2   2   6     6  0.370588      93.171       54.6       54.7      0.192  0.273648  0.164469  0.521979  0.843270      7.382462
    178   1      4   2  -5    12  0.372516      93.458        5.7        5.8      0.035  0.275362  0.164907  0.520849  0.841274     14.734414
    179   1      4   2   5    12  0.372516      93.458       50.5       51.4      0.308  0.275362  0.164907  0.520849  0.841274     14.734414
    180   1      8   0   0     6  0.374601      93.765        1.3        1.4      0.017  0.277218  0.165377  0.519630  0.839163      7.351295

   No.  Code     H   K   L  Mult     Hw         2theta      Icalc       Iobs      Sigma      HwG     HwL       ETA       d-hkl        CORR

    181   1      3   1  -6    12  0.377101      94.127       10.6       10.8      0.128  0.279445  0.165938  0.518174  0.836695     14.665915
    182   1      3   1   6    12  0.377101      94.127       10.6       10.9      0.129  0.279445  0.165938  0.518174  0.836695     14.665915
    183   1      6   3  -1    12  0.377428      94.173        0.7        0.7      0.008  0.279737  0.166011  0.517984  0.836377     14.661240
    184   1      6   3   1    12  0.377428      94.173        5.3        5.4      0.062  0.279737  0.166011  0.517984  0.836377     14.661240
    185   1      6   2  -3    12  0.380246      94.573       13.5       13.1      0.155  0.282251  0.166636  0.516351  0.833681     14.621984
    186   1      6   2   3    12  0.380246      94.573       23.7       23.0      0.272  0.282251  0.166636  0.516351  0.833681     14.621984
    187   1      8   0   1    12  0.384273      95.131        7.8        8.0      0.107  0.285849  0.167522  0.514033  0.829961     14.569070
    188   1      6   1  -4    12  0.387155      95.521       33.6       33.2      0.218  0.288427  0.168149  0.512387  0.827387     14.533337
    189   1      6   1   4    12  0.387155      95.521       60.8       60.1      0.394  0.288427  0.168149  0.512387  0.827387     14.533337
    190   1      5   1  -5    12  0.393300      96.331       38.7       39.2      0.197  0.293932  0.169473  0.508913  0.822131     14.462648
    191   1      5   1   5    12  0.393300      96.331      102.5      103.9      0.521  0.293932  0.169473  0.508913  0.822131     14.462648
    192   1      5   4  -2    12  0.393518      96.359       15.9       16.1      0.081  0.294128  0.169520  0.508791  0.821950     14.460271
    193   1      5   4   2    12  0.393518      96.359       13.8       14.0      0.070  0.294128  0.169520  0.508791  0.821950     14.460271
    194   1      7   2   0    12  0.395695      96.639       25.7       26.6      0.212  0.296080  0.169984  0.507574  0.820161     14.436976
    195   1      4   0   6    12  0.398564      97.003       24.0       24.7      0.272  0.298656  0.170592  0.505980  0.817856     14.407515
    196   1      7   2  -1    12  0.406775      98.012        8.9        9.1      0.059  0.306035  0.172315  0.501486  0.811563     14.330421
    197   1      7   2   1    12  0.406775      98.012       70.1       71.9      0.461  0.306035  0.172315  0.501486  0.811563     14.330421
    198   1      6   3  -2    12  0.409043      98.283       69.7       70.7      0.423  0.308076  0.172786  0.500263  0.809899     14.310874
    199   1      6   3   2    12  0.409043      98.283       39.1       39.7      0.238  0.308076  0.172786  0.500263  0.809899     14.310874
    200   1      8   0   2    12  0.417324      99.249       54.9       55.0      0.394  0.315535  0.174491  0.495865  0.804069     14.245319
    201   1      7   1  -3    12  0.418477      99.380        5.4        5.4      0.036  0.316574  0.174727  0.495262  0.803286     14.236877
    202   1      7   1   3    12  0.418477      99.380       22.8       22.7      0.155  0.316574  0.174727  0.495262  0.803286     14.236877
    203   1      3   2  -6    12  0.423069      99.896       31.3       31.5      0.190  0.320715  0.175662  0.492878  0.800235     14.204790
    204   1      3   2   6    12  0.423069      99.896       85.7       86.4      0.521  0.320715  0.175662  0.492878  0.800235     14.204790
    205   1      4   4  -4     6  0.427079     100.339       29.3       30.1      0.241  0.324334  0.176474  0.490824  0.797652      7.089346
    206   1      4   4   4     6  0.427079     100.339       31.9       32.8      0.262  0.324334  0.176474  0.490824  0.797652      7.089346
    207   1      1   0   7    12  0.427939     100.433        4.9        5.1      0.048  0.325110  0.176647  0.490387  0.797108     14.173322
    208   1      6   0   5    12  0.434703     101.159        6.3        6.5      0.056  0.331218  0.178006  0.486990  0.792939     14.133686
    209   1      5   3  -4    12  0.436136     101.310       14.4       14.5      0.094  0.332512  0.178292  0.486280  0.792080     14.125869
    210   1      5   3   4    12  0.436136     101.310       11.1       11.2      0.072  0.332512  0.178292  0.486280  0.792080     14.125869
    211   1      7   0   4    12  0.436136     101.310       22.0       22.2      0.144  0.332512  0.178292  0.486280  0.792080     14.125869
    212   1      4   1  -6    12  0.441218     101.839      135.9      135.8      0.429  0.337104  0.179304  0.483787  0.789101     14.099651
    213   1      4   1   6    12  0.441218     101.839      237.4      237.3      0.749  0.337104  0.179304  0.483787  0.789101     14.099651
    214   1      4   3  -5    12  0.444082     102.133       12.6       12.7      0.052  0.339694  0.179872  0.482400  0.787465     14.085884
    215   1      4   3   5    12  0.444082     102.133       35.3       35.4      0.144  0.339694  0.179872  0.482400  0.787465     14.085884
    216   1      7   2  -2    12  0.444364     102.162       39.5       39.7      0.170  0.339948  0.179928  0.482264  0.787306     14.084573
    217   1      7   2   2    12  0.444364     102.162       32.4       32.6      0.140  0.339948  0.179928  0.482264  0.787306     14.084573
    218   1      8   1   0    12  0.447173     102.446       41.2       43.0      0.329  0.342488  0.180484  0.480918  0.785733     14.071818
    219   1      5   4  -3    12  0.455509     103.273       14.3       14.1      0.130  0.350028  0.182123  0.476993  0.781227     14.037681
    220   1      5   4   3    12  0.455509     103.273       12.8       12.6      0.116  0.350028  0.182123  0.476993  0.781227     14.037681
    221   1      2   0   7    12  0.456383     103.358       28.6       27.9      0.232  0.350820  0.182295  0.476588  0.780768     14.034408
    222   1      8   1  -1    12  0.461429     103.844      118.2      116.5      0.594  0.355387  0.183281  0.474270  0.778163     14.016606
    223   1      8   1   1    12  0.461429     103.844       22.1       21.8      0.111  0.355387  0.183281  0.474270  0.778163     14.016606
    224   1      5   2  -5    12  0.464036     104.092        1.2        1.2      0.005  0.357746  0.183789  0.473088  0.776848     14.008118
    225   1      5   2   5    12  0.464036     104.092        3.0        2.9      0.013  0.357746  0.183789  0.473088  0.776848     14.008118
    226   1      6   2  -4    12  0.465656     104.245       32.6       31.8      0.149  0.359213  0.184104  0.472359  0.776041     14.003073
    227   1      6   2   4    12  0.465656     104.245      116.7      113.9      0.533  0.359213  0.184104  0.472359  0.776041     14.003073
    228   1      5   5   0     6  0.467389     104.408       57.0       55.5      0.336  0.360782  0.184441  0.471583  0.775186      6.998934
    229   1      6   3  -3    12  0.476435     105.241        4.7        4.8      0.058  0.368973  0.186192  0.467603  0.770858     13.973829
    230   1      6   3   3    12  0.476435     105.241        1.8        1.8      0.022  0.368973  0.186192  0.467603  0.770858     13.973829
    231   1      6   4   0    12  0.478133     105.395       52.3       53.7      0.550  0.370512  0.186520  0.466869  0.770069     13.969872
    232   1      5   0   6    12  0.482313     105.770       30.1       29.9      0.339  0.374298  0.187325  0.465080  0.768160     13.960857
    233   1      8   0   3    12  0.487555     106.233       33.3       31.6      0.287  0.379047  0.188331  0.462871  0.765826     13.950941
    234   1      2   1  -7    12  0.488543     106.319       39.3       37.2      0.324  0.379942  0.188521  0.462459  0.765393     13.949241
    235   1      2   1   7    12  0.488543     106.319        8.7        8.2      0.072  0.379942  0.188521  0.462459  0.765393     13.949241
    236   1      6   4  -1    12  0.494246     106.812       55.9       52.4      0.545  0.385110  0.189612  0.460107  0.762939     13.940422
    237   1      6   4   1    12  0.494246     106.812       15.4       14.5      0.150  0.385110  0.189612  0.460107  0.762939     13.940422
