Repository: EasyScience/EasyDiffractionBeta

# EasyDiffractionBeta
Upcoming versions of EasyDiffraction

File: easyDiffractionApp/Examples/Si3N4/models/si3n4_b.cif
data_si3n4_b

_cell.length_a 7.6038
_cell.length_b 7.6038
_cell.length_c 2.9067
_cell.angle_alpha 90
_cell.angle_beta 90
_cell.angle_gamma 120

_space_group.name_H-M_alt "P 63/m"
_space_group.IT_coordinate_system_code h

loop_
_atom_site.label
_atom_site.type_symbol
_atom_site.fract_x
_atom_site.fract_y
_atom_site.fract_z
_atom_site.occupancy
_atom_site.adp_type
_atom_site.B_iso_or_equiv
Si Si 0.1752 0.7698 0.25 1 Biso 0.003
N1 N 0.3313 0.0312 0.25 1 Biso 0.0066
N2 N 0.3333 0.6667 0.25 1 Biso 0.0107

File: easyDiffractionApp/Examples/Si3N4/project.cif
data_Si3N4

_project.description "neutrons, powder, constant wavelength, multi-phase, 3T2@LLB"

loop_
_model.cif_file_name
si3n4_a.cif
si3n4_b.cif

loop_
_experiment.cif_file_name
3t2.cif

File: easyDiffractionApp/Examples/Si3N4/experiments/3t2.cif (part 2 of 2)
loop_
_pd_background.line_segment_X
_pd_background.line_segment_intensity
68.10000	   170.0000   13.0384
68.15000	   176.0000   13.2665
68.20000	   183.0000   13.5277
68.25000	   183.0000   13.5277
68.30000	   191.0000   13.8203
68.35000	   187.0000   13.6748
68.40000	   179.0000   13.3791
68.45000	   173.0000   13.1529
68.50000	   170.0000   13.0384
68.55000	   172.0000   13.1149
68.60000	   174.0000   13.1909
68.65000	   190.0000   13.7840
68.70000	   208.0000   14.4222
68.75000	   243.0000   15.5885
68.80000	   284.0000   16.8523
68.85000	   319.0000   17.8606
68.90000	   340.0000   18.4391
68.95000	   336.0000   18.3303
69.00000	   298.0000   17.2627
69.05000	   257.0000   16.0312
69.10000	   230.0000   15.1658
69.15000	   218.0000   14.7648
69.20000	   228.0000   15.0997
69.25000	   253.0000   15.9060
69.30000	   279.0000   16.7033
69.35000	   314.0000   17.7200
69.40000	   353.0000   18.7883
69.45000	   371.0000   19.2614
69.50000	   371.0000   19.2614
69.55000	   341.0000   18.4662
69.60000	   293.0000   17.1172
69.65000	   243.0000   15.5885
69.70000	   207.0000   14.3875
69.75000	   184.0000   13.5647
69.80000	   175.0000   13.2288
69.85000	   167.0000   12.9228
69.90000	   169.0000   13.0000
69.95000	   180.0000   13.4164
70.00000	   190.0000   13.7840
70.05000	   217.0000   14.7309
70.10000	   237.0000   15.3948
70.15000	   250.0000   15.8114
70.20000	   249.0000   15.7797
70.25000	   237.0000   15.3948
70.30000	   216.0000   14.6969
70.35000	   192.0000   13.8564
70.40000	   174.0000   13.1909
70.45000	   165.0000   12.8452
70.50000	   155.0000   12.4499
70.55000	   151.0000   12.2882
70.60000	   154.0000   12.4097
70.65000	   152.0000   12.3288
70.70000	   151.0000   12.2882
70.75000	   156.0000   12.4900
70.80000	   157.0000   12.5300
70.85000	   166.0000   12.8841
70.90000	   168.0000   12.9615
70.95000	   172.0000   13.1149
71.00000	   171.0000   13.0767
71.05000	   174.0000   13.1909
71.10000	   191.0000   13.8203
71.15000	   204.0000   14.2829
71.20000	   232.0000   15.2315
71.25000	   278.0000   16.6733
71.30000	   311.0000   17.6352
71.35000	   328.0000   18.1108
71.40000	   328.0000   18.1108
71.45000	   307.0000   17.5214
71.50000	   273.0000   16.5227
71.55000	   243.0000   15.5885
71.60000	   221.0000   14.8661
71.65000	   207.0000   14.3875
71.70000	   200.0000   14.1421
71.75000	   190.0000   13.7840
71.80000	   186.0000   13.6382
71.85000	   184.0000   13.5647
71.90000	   184.0000   13.5647
71.95000	   197.0000   14.0357
72.00000	   210.0000   14.4914
72.05000	   239.0000   15.4596
72.10000	   280.0000   16.7332
72.15000	   353.0000   18.7883
72.20000	   432.0000   20.7846
72.25000	   499.0000   22.3383
72.30000	   564.0000   23.7487
72.35000	   563.0000   23.7276
72.40000	   512.0000   22.6274
72.45000	   433.0000   20.8087
72.50000	   349.0000   18.6815
72.55000	   274.0000   16.5529
72.60000	   227.0000   15.0665
72.65000	   203.0000   14.2478
72.70000	   190.0000   13.7840
72.75000	   186.0000   13.6382
72.80000	   185.0000   13.6015
72.85000	   183.0000   13.5277
72.90000	   186.0000   13.6382
72.95000	   203.0000   14.2478
73.00000	   236.0000   15.3623
73.05000	   274.0000   16.5529
73.10000	   335.0000   18.3030
73.15000	   395.0000   19.8746
73.20000	   411.0000   20.2731
73.25000	   405.0000   20.1246
73.30000	   376.0000   19.3907
73.35000	   333.0000   18.2483
73.40000	   313.0000   17.6918
73.45000	   310.0000   17.6068
73.50000	   306.0000   17.4929
73.55000	   281.0000   16.7631
73.60000	   262.0000   16.1864
73.65000	   237.0000   15.3948
73.70000	   207.0000   14.3875
73.75000	   188.0000   13.7113
73.80000	   180.0000   13.4164
73.85000	   176.0000   13.2665
73.90000	   178.0000   13.3417
73.95000	   181.0000   13.4536
74.00000	   185.0000   13.6015
74.05000	   201.0000   14.1774
74.10000	   220.0000   14.8324
74.15000	   269.0000   16.4012
74.20000	   327.0000   18.0831
74.25000	   403.0000   20.0749
74.30000	   465.0000   21.5639
74.35000	   483.0000   21.9773
74.40000	   459.0000   21.4243
74.45000	   397.0000   19.9249
74.50000	   321.0000   17.9165
74.55000	   258.0000   16.0624
74.60000	   224.0000   14.9666
74.65000	   208.0000   14.4222
74.70000	   202.0000   14.2127
74.75000	   210.0000   14.4914
74.80000	   221.0000   14.8661
74.85000	   247.0000   15.7162
74.90000	   264.0000   16.2481
74.95000	   280.0000   16.7332
75.00000	   303.0000   17.4069
75.05000	   333.0000   18.2483
75.10000	   371.0000   19.2614
75.15000	   400.0000   20.0000
75.20000	   415.0000   20.3715
75.25000	   395.0000   19.8746
75.30000	   351.0000   18.7350
75.35000	   289.0000   17.0000
75.40000	   237.0000   15.3948
75.45000	   206.0000   14.3527
75.50000	   186.0000   13.6382
75.55000	   174.0000   13.1909
75.60000	   168.0000   12.9615
75.65000	   166.0000   12.8841
75.70000	   159.0000   12.6095
75.75000	   151.0000   12.2882
75.80000	   153.0000   12.3693
75.85000	   153.0000   12.3693
75.90000	   151.0000   12.2882
75.95000	   156.0000   12.4900
76.00000	   155.0000   12.4499
76.05000	   153.0000   12.3693
76.10000	   156.0000   12.4900
76.15000	   153.0000   12.3693
76.20000	   154.0000   12.4097
76.25000	   159.0000   12.6095
76.30000	   161.0000   12.6886
76.35000	   161.0000   12.6886
76.40000	   162.0000   12.7279
76.45000	   154.0000   12.4097
76.50000	   152.0000   12.3288
76.55000	   155.0000   12.4499
76.60000	   147.0000   12.1244
76.65000	   149.0000   12.2066
76.70000	   144.0000   12.0000
76.75000	   142.0000   11.9164
76.80000	   143.0000   11.9583
76.85000	   145.0000   12.0416
76.90000	   144.0000   12.0000
76.95000	   142.0000   11.9164
77.00000	   140.0000   11.8322
77.05000	   146.0000   12.0830
77.10000	   141.0000   11.8743
77.15000	   139.0000   11.7898
77.20000	   143.0000   11.9583
77.25000	   139.0000   11.7898
77.30000	   143.0000   11.9583
77.35000	   143.0000   11.9583
77.40000	   143.0000   11.9583
77.45000	   144.0000   12.0000
77.50000	   141.0000   11.8743
77.55000	   140.0000   11.8322
77.60000	   137.0000   11.7047
77.65000	   140.0000   11.8322
77.70000	   144.0000   12.0000
77.75000	   145.0000   12.0416
77.80000	   142.0000   11.9164
77.85000	   141.0000   11.8743
77.90000	   147.0000   12.1244
77.95000	   144.0000   12.0000
78.00000	   149.0000   12.2066
78.05000	   159.0000   12.6095
78.10000	   156.0000   12.4900
78.15000	   171.0000   13.0767
78.20000	   178.0000   13.3417
78.25000	   187.0000   13.6748
78.30000	   198.0000   14.0712
78.35000	   211.0000   14.5258
78.40000	   215.0000   14.6629
78.45000	   206.0000   14.3527
78.50000	   196.0000   14.0000
78.55000	   184.0000   13.5647
78.60000	   170.0000   13.0384
78.65000	   158.0000   12.5698
78.70000	   153.0000   12.3693
78.75000	   153.0000   12.3693
78.80000	   156.0000   12.4900
78.85000	   156.0000   12.4900
78.90000	   156.0000   12.4900
78.95000	   160.0000   12.6491
79.00000	   171.0000   13.0767
79.05000	   176.0000   13.2665
79.10000	   179.0000   13.3791
79.15000	   184.0000   13.5647
79.20000	   186.0000   13.6382
79.25000	   189.0000   13.7477
79.30000	   195.0000   13.9642
79.35000	   199.0000   14.1067
79.40000	   203.0000   14.2478
79.45000	   206.0000   14.3527
79.50000	   216.0000   14.6969
79.55000	   220.0000   14.8324
79.60000	   229.0000   15.1327
79.65000	   235.0000   15.3297
79.70000	   253.0000   15.9060
79.75000	   269.0000   16.4012
79.80000	   284.0000   16.8523
79.85000	   295.0000   17.1756
79.90000	   320.0000   17.8885
79.95000	   364.0000   19.0788
80.00000	   451.0000   21.2368
80.05000	   588.0000   24.2487
80.10000	   775.0000   27.8388
80.15000	   965.0000   31.0644
80.20000	  1079.0000   32.8481
80.25000	  1059.0000   32.5423
80.30000	   928.0000   30.4631
80.35000	   741.0000   27.2213
80.40000	   568.0000   23.8328
80.45000	   440.0000   20.9762
80.50000	   382.0000   19.5448
80.55000	   363.0000   19.0526
80.60000	   370.0000   19.2354
80.65000	   404.0000   20.0998
80.70000	   467.0000   21.6102
80.75000	   518.0000   22.7596
80.80000	   529.0000   23.0000
80.85000	   487.0000   22.0681
80.90000	   429.0000   20.7123
80.95000	   375.0000   19.3649
81.00000	   336.0000   18.3303
81.05000	   333.0000   18.2483
81.10000	   339.0000   18.4120
81.15000	   361.0000   19.0000
81.20000	   364.0000   19.0788
81.25000	   351.0000   18.7350
81.30000	   314.0000   17.7200
81.35000	   285.0000   16.8819
81.40000	   254.0000   15.9374
81.45000	   240.0000   15.4919
81.50000	   227.0000   15.0665
81.55000	   215.0000   14.6629
81.60000	   208.0000   14.4222
81.65000	   213.0000   14.5945
81.70000	   208.0000   14.4222
81.75000	   205.0000   14.3178
81.80000	   216.0000   14.6969
81.85000	   218.0000   14.7648
81.90000	   226.0000   15.0333
81.95000	   244.0000   15.6205
82.00000	   254.0000   15.9374
82.05000	   273.0000   16.5227
82.10000	   280.0000   16.7332
82.15000	   308.0000   17.5499
82.20000	   344.0000   18.5472
82.25000	   368.0000   19.1833
82.30000	   379.0000   19.4679
82.35000	   373.0000   19.3132
82.40000	   331.0000   18.1934
82.45000	   281.0000   16.7631
82.50000	   240.0000   15.4919
82.55000	   207.0000   14.3875
82.60000	   198.0000   14.0712
82.65000	   190.0000   13.7840
82.70000	   180.0000   13.4164
82.75000	   173.0000   13.1529
82.80000	   170.0000   13.0384
82.85000	   165.0000   12.8452
82.90000	   161.0000   12.6886
82.95000	   158.0000   12.5698
83.00000	   160.0000   12.6491
83.05000	   160.0000   12.6491
83.10000	   157.0000   12.5300
83.15000	   157.0000   12.5300
83.20000	   165.0000   12.8452
83.25000	   161.0000   12.6886
83.30000	   166.0000   12.8841
83.35000	   173.0000   13.1529
83.40000	   183.0000   13.5277
83.45000	   196.0000   14.0000
83.50000	   223.0000   14.9332
83.55000	   252.0000   15.8745
83.60000	   283.0000   16.8226
83.65000	   309.0000   17.5784
83.70000	   338.0000   18.3848
83.75000	   359.0000   18.9473
83.80000	   379.0000   19.4679
83.85000	   420.0000   20.4939
83.90000	   478.0000   21.8632
83.95000	   519.0000   22.7816
84.00000	   539.0000   23.2164
84.05000	   525.0000   22.9129
84.10000	   481.0000   21.9317
84.15000	   425.0000   20.6155
84.20000	   371.0000   19.2614
84.25000	   344.0000   18.5472
84.30000	   323.0000   17.9722
84.35000	   352.0000   18.7617
84.40000	   412.0000   20.2978
84.45000	   503.0000   22.4277
84.50000	   602.0000   24.5357
84.55000	   697.0000   26.4008
84.60000	   750.0000   27.3861
84.65000	   742.0000   27.2397
84.70000	   732.0000   27.0555
84.75000	   722.0000   26.8701
84.80000	   737.0000   27.1477
84.85000	   749.0000   27.3679
84.90000	   740.0000   27.2029
84.95000	   681.0000   26.0960
85.00000	   567.0000   23.8118
85.05000	   450.0000   21.2132
85.10000	   347.0000   18.6279
85.15000	   283.0000   16.8226
85.20000	   248.0000   15.7480
85.25000	   228.0000   15.0997
85.30000	   221.0000   14.8661
85.35000	   210.0000   14.4914
85.40000	   206.0000   14.3527
85.45000	   218.0000   14.7648
85.50000	   215.0000   14.6629
85.55000	   208.0000   14.4222
85.60000	   208.0000   14.4222
85.65000	   199.0000   14.1067
85.70000	   188.0000   13.7113
85.75000	   185.0000   13.6015
85.80000	   191.0000   13.8203
85.85000	   191.0000   13.8203
85.90000	   200.0000   14.1421
85.95000	   208.0000   14.4222
86.00000	   206.0000   14.3527
86.05000	   209.0000   14.4568
86.10000	   206.0000   14.3527
86.15000	   208.0000   14.4222
86.20000	   203.0000   14.2478
86.25000	   205.0000   14.3178
86.30000	   206.0000   14.3527
86.35000	   210.0000   14.4914
86.40000	   212.0000   14.5602
86.45000	   210.0000   14.4914
86.50000	   204.0000   14.2829
86.55000	   206.0000   14.3527
86.60000	   214.0000   14.6287
86.65000	   228.0000   15.0997
86.70000	   236.0000   15.3623
86.75000	   245.0000   15.6525
86.80000	   259.0000   16.0935
86.85000	   272.0000   16.4924
86.90000	   294.0000   17.1464
86.95000	   319.0000   17.8606
87.00000	   350.0000   18.7083
87.05000	   368.0000   19.1833
87.10000	   385.0000   19.6214
87.15000	   379.0000   19.4679
87.20000	   347.0000   18.6279
87.25000	   305.0000   17.4642
87.30000	   265.0000   16.2788
87.35000	   246.0000   15.6844
87.40000	   246.0000   15.6844
87.45000	   253.0000   15.9060
87.50000	   290.0000   17.0294
87.55000	   351.0000   18.7350
87.60000	   444.0000   21.0713
87.65000	   552.0000   23.4947
87.70000	   654.0000   25.5734
87.75000	   713.0000   26.7021
87.80000	   717.0000   26.7769
87.85000	   633.0000   25.1595
87.90000	   522.0000   22.8473
87.95000	   422.0000   20.5426
88.00000	   338.0000   18.3848
88.05000	   282.0000   16.7929
88.10000	   247.0000   15.7162
88.15000	   239.0000   15.4596
88.20000	   243.0000   15.5885
88.25000	   257.0000   16.0312
88.30000	   285.0000   16.8819
88.35000	   321.0000   17.9165
88.40000	   347.0000   18.6279
88.45000	   362.0000   19.0263
88.50000	   361.0000   19.0000
88.55000	   338.0000   18.3848
88.60000	   307.0000   17.5214
88.65000	   297.0000   17.2337
88.70000	   295.0000   17.1756
88.75000	   299.0000   17.2916
88.80000	   315.0000   17.7482
88.85000	   309.0000   17.5784
88.90000	   308.0000   17.5499
88.95000	   285.0000   16.8819
89.00000	   252.0000   15.8745
89.05000	   235.0000   15.3297
89.10000	   230.0000   15.1658
89.15000	   215.0000   14.6629
89.20000	   216.0000   14.6969
89.25000	   220.0000   14.8324
89.30000	   215.0000   14.6629
89.35000	   219.0000   14.7986
89.40000	   213.0000   14.5945
89.45000	   213.0000   14.5945
89.50000	   213.0000   14.5945
89.55000	   210.0000   14.4914
89.60000	   211.0000   14.5258
89.65000	   223.0000   14.9332
89.70000	   228.0000   15.0997
89.75000	   241.0000   15.5242
89.80000	   240.0000   15.4919
89.85000	   230.0000   15.1658
89.90000	   225.0000   15.0000
89.95000	   215.0000   14.6629
90.00000	   207.0000   14.3875
90.05000	   207.0000   14.3875
90.10000	   215.0000   14.6629
90.15000	   221.0000   14.8661
90.20000	   243.0000   15.5885
90.25000	   259.0000   16.0935
90.30000	   287.0000   16.9411
90.35000	   295.0000   17.1756
90.40000	   288.0000   16.9706
90.45000	   285.0000   16.8819
90.50000	   284.0000   16.8523
90.55000	   277.0000   16.6433
90.60000	   274.0000   16.5529
90.65000	   284.0000   16.8523
90.70000	   294.0000   17.1464
90.75000	   310.0000   17.6068
90.80000	   324.0000   18.0000
90.85000	   348.0000   18.6548
90.90000	   360.0000   18.9737
90.95000	   348.0000   18.6548
91.00000	   328.0000   18.1108
91.05000	   300.0000   17.3205
91.10000	   265.0000   16.2788
91.15000	   243.0000   15.5885
91.20000	   236.0000   15.3623
91.25000	   234.0000   15.2971
91.30000	   242.0000   15.5563
91.35000	   262.0000   16.1864
91.40000	   301.0000   17.3494
91.45000	   366.0000   19.1311
91.50000	   454.0000   21.3073
91.55000	   575.0000   23.9792
91.60000	   722.0000   26.8701
91.65000	   846.0000   29.0861
91.70000	   914.0000   30.2324
91.75000	   903.0000   30.0500
91.80000	   805.0000   28.3725
91.85000	   687.0000   26.2107
91.90000	   543.0000   23.3024
91.95000	   443.0000   21.0476
92.00000	   377.0000   19.4165
92.05000	   349.0000   18.6815
92.10000	   358.0000   18.9209
92.15000	   387.0000   19.6723
92.20000	   430.0000   20.7364
92.25000	   471.0000   21.7025
92.30000	   505.0000   22.4722
92.35000	   562.0000   23.7065
92.40000	   623.0000   24.9600
92.45000	   681.0000   26.0960
92.50000	   732.0000   27.0555
92.55000	   773.0000   27.8029
92.60000	   776.0000   27.8568
92.65000	   757.0000   27.5136
92.70000	   735.0000   27.1109
92.75000	   727.0000   26.9629
92.80000	   686.0000   26.1916
92.85000	   665.0000   25.7876
92.90000	   639.0000   25.2784
92.95000	   613.0000   24.7588
93.00000	   608.0000   24.6577
93.05000	   624.0000   24.9800
93.10000	   669.0000   25.8650
93.15000	   703.0000   26.5141
93.20000	   697.0000   26.4008
93.25000	   668.0000   25.8457
93.30000	   599.0000   24.4745
93.35000	   529.0000   23.0000
93.40000	   465.0000   21.5639
93.45000	   416.0000   20.3961
93.50000	   378.0000   19.4422
93.55000	   339.0000   18.4120
93.60000	   307.0000   17.5214
93.65000	   275.0000   16.5831
93.70000	   244.0000   15.6205
93.75000	   227.0000   15.0665
93.80000	   216.0000   14.6969
93.85000	   212.0000   14.5602
93.90000	   216.0000   14.6969
93.95000	   217.0000   14.7309
94.00000	   219.0000   14.7986
94.05000	   235.0000   15.3297
94.10000	   242.0000   15.5563
94.15000	   237.0000   15.3948
94.20000	   235.0000   15.3297
94.25000	   237.0000   15.3948
94.30000	   224.0000   14.9666
94.35000	   218.0000   14.7648
94.40000	   224.0000   14.9666
94.45000	   229.0000   15.1327
94.50000	   239.0000   15.4596
94.55000	   243.0000   15.5885
94.60000	   250.0000   15.8114
94.65000	   236.0000   15.3623
94.70000	   223.0000   14.9332
94.75000	   210.0000   14.4914
94.80000	   207.0000   14.3875
94.85000	   196.0000   14.0000
94.90000	   192.0000   13.8564
94.95000	   194.0000   13.9284
95.00000	   206.0000   14.3527
95.05000	   213.0000   14.5945
95.10000	   212.0000   14.5602
95.15000	   229.0000   15.1327
95.20000	   234.0000   15.2971
95.25000	   243.0000   15.5885
95.30000	   267.0000   16.3401
95.35000	   291.0000   17.0587
95.40000	   313.0000   17.6918
95.45000	   350.0000   18.7083
95.50000	   384.0000   19.5959
95.55000	   381.0000   19.5192
95.60000	   368.0000   19.1833
95.65000	   336.0000   18.3303
95.70000	   317.0000   17.8045
95.75000	   282.0000   16.7929
95.80000	   256.0000   16.0000
95.85000	   243.0000   15.5885
95.90000	   242.0000   15.5563
95.95000	   236.0000   15.3623
96.00000	   250.0000   15.8114
96.05000	   270.0000   16.4317
96.10000	   298.0000   17.2627
96.15000	   345.0000   18.5742
96.20000	   402.0000   20.0499
96.25000	   470.0000   21.6795
96.30000	   513.0000   22.6495
96.35000	   522.0000   22.8473
96.40000	   506.0000   22.4944
96.45000	   474.0000   21.7715
96.50000	   430.0000   20.7364
96.55000	   378.0000   19.4422
96.60000	   321.0000   17.9165
96.65000	   305.0000   17.4642
96.70000	   284.0000   16.8523
96.75000	   264.0000   16.2481
96.80000	   253.0000   15.9060
96.85000	   245.0000   15.6525
96.90000	   242.0000   15.5563
96.95000	   249.0000   15.7797
97.00000	   245.0000   15.6525
97.05000	   238.0000   15.4272
97.10000	   244.0000   15.6205
97.15000	   244.0000   15.6205
97.20000	   233.0000   15.2643
97.25000	   228.0000   15.0997
97.30000	   229.0000   15.1327
97.35000	   231.0000   15.1987
97.40000	   226.0000   15.0333
97.45000	   218.0000   14.7648
97.50000	   214.0000   14.6287
97.55000	   210.0000   14.4914
97.60000	   212.0000   14.5602
97.65000	   215.0000   14.6629
97.70000	   215.0000   14.6629
97.75000	   233.0000   15.2643
97.80000	   255.0000   15.9687
97.85000	   276.0000   16.6132
97.90000	   316.0000   17.7764
97.95000	   354.0000   18.8149
98.00000	   382.0000   19.5448
98.05000	   390.0000   19.7484
98.10000	   423.0000   20.5670
98.15000	   436.0000   20.8806
98.20000	   437.0000   20.9045
98.25000	   437.0000   20.9045
98.30000	   421.0000   20.5183
98.35000	   390.0000   19.7484
98.40000	   370.0000   19.2354
98.45000	   325.0000   18.0278
98.50000	   271.0000   16.4621
98.55000	   253.0000   15.9060
98.60000	   231.0000   15.1987
98.65000	   216.0000   14.6969
98.70000	   202.0000   14.2127
98.75000	   201.0000   14.1774
98.80000	   206.0000   14.3527
98.85000	   206.0000   14.3527
98.90000	   210.0000   14.4914
98.95000	   223.0000   14.9332
99.00000	   241.0000   15.5242
99.05000	   261.0000   16.1555
99.10000	   283.0000   16.8226
99.15000	   327.0000   18.0831
99.20000	   340.0000   18.4391
99.25000	   367.0000   19.1572
99.30000	   376.0000   19.3907
99.35000	   359.0000   18.9473
99.40000	   362.0000   19.0263
99.45000	   329.0000   18.1384
99.50000	   304.0000   17.4356
99.55000	   305.0000   17.4642
99.60000	   289.0000   17.0000
99.65000	   291.0000   17.0587
99.70000	   308.0000   17.5499
99.75000	   335.0000   18.3030
99.80000	   378.0000   19.4422
99.85000	   402.0000   20.0499
99.90000	   412.0000   20.2978
99.95000	   409.0000   20.2237
100.00000	  388.0000   19.6977
100.05000	  357.0000   18.8944
100.10000	  335.0000   18.3030
100.15000	  324.0000   18.0000
100.20000	  311.0000   17.6352
100.25000	  318.0000   17.8326
100.30000	  322.0000   17.9444
100.35000	  328.0000   18.1108
100.40000	  314.0000   17.7200
100.45000	  299.0000   17.2916
100.50000	  277.0000   16.6433
100.55000	  243.0000   15.5885
100.60000	  239.0000   15.4596
100.65000	  224.0000   14.9666
100.70000	  220.0000   14.8324
100.75000	  214.0000   14.6287
100.80000	  204.0000   14.2829
100.85000	  211.0000   14.5258
100.90000	  220.0000   14.8324
100.95000	  228.0000   15.0997
101.00000	  241.0000   15.5242
101.05000	  254.0000   15.9374
101.10000	  269.0000   16.4012
101.15000	  300.0000   17.3205
101.20000	  323.0000   17.9722
101.25000	  344.0000   18.5472
101.30000	  363.0000   19.0526
101.35000	  379.0000   19.4679
101.40000	  388.0000   19.6977
101.45000	  400.0000   20.0000
101.50000	  413.0000   20.3224
101.55000	  462.0000   21.4942
101.60000	  524.0000   22.8910
101.65000	  606.0000   24.6171
101.70000	  736.0000   27.1293
101.75000	  832.0000   28.8444
101.80000	  891.0000   29.8496
101.85000	  940.0000   30.6594
101.90000	  927.0000   30.4467
101.95000	  888.0000   29.7993
102.00000	  813.0000   28.5132
102.05000	  730.0000   27.0185
102.10000	  670.0000   25.8844
102.15000	  614.0000   24.7790
102.20000	  548.0000   23.4094
102.25000	  504.0000   22.4499
102.30000	  458.0000   21.4009
102.35000	  416.0000   20.3961
102.40000	  379.0000   19.4679
102.45000	  351.0000   18.7350
102.50000	  328.0000   18.1108
102.55000	  302.0000   17.3781
102.60000	  283.0000   16.8226
102.65000	  255.0000   15.9687
102.70000	  240.0000   15.4919
102.75000	  233.0000   15.2643
102.80000	  215.0000   14.6629
102.85000	  219.0000   14.7986
102.90000	  214.0000   14.6287
102.95000	  211.0000   14.5258
103.00000	  218.0000   14.7648
103.05000	  226.0000   15.0333
103.10000	  246.0000   15.6844
103.15000	  254.0000   15.9374
103.20000	  275.0000   16.5831
103.25000	  288.0000   16.9706
103.30000	  293.0000   17.1172
103.35000	  301.0000   17.3494
103.40000	  308.0000   17.5499
103.45000	  301.0000   17.3494
103.50000	  304.0000   17.4356
103.55000	  317.0000   17.8045
103.60000	  339.0000   18.4120
103.65000	  356.0000   18.8680
103.70000	  398.0000   19.9499
103.75000	  414.0000   20.3470
103.80000	  446.0000   21.1187
103.85000	  475.0000   21.7945
103.90000	  478.0000   21.8632
103.95000	  480.0000   21.9089
104.00000	  492.0000   22.1811
104.05000	  475.0000   21.7945
104.10000	  471.0000   21.7025
104.15000	  511.0000   22.6053
104.20000	  527.0000   22.9565
104.25000	  532.0000   23.0651
104.30000	  537.0000   23.1733
104.35000	  520.0000   22.8035
104.40000	  477.0000   21.8403
104.45000	  429.0000   20.7123
104.50000	  382.0000   19.5448
104.55000	  334.0000   18.2757
104.60000	  302.0000   17.3781
104.65000	  276.0000   16.6132
104.70000	  251.0000   15.8430
104.75000	  230.0000   15.1658
104.80000	  223.0000   14.9332
104.85000	  203.0000   14.2478
104.90000	  208.0000   14.4222
104.95000	  207.0000   14.3875
105.00000	  204.0000   14.2829
105.05000	  211.0000   14.5258
105.10000	  229.0000   15.1327
105.15000	  235.0000   15.3297
105.20000	  244.0000   15.6205
105.25000	  261.0000   16.1555
105.30000	  273.0000   16.5227
105.35000	  276.0000   16.6132
105.40000	  282.0000   16.7929
105.45000	  289.0000   17.0000
105.50000	  278.0000   16.6733
105.55000	  272.0000   16.4924
105.60000	  273.0000   16.5227
105.65000	  264.0000   16.2481
105.70000	  251.0000   15.8430
105.75000	  250.0000   15.8114
105.80000	  251.0000   15.8430
105.85000	  240.0000   15.4919
105.90000	  239.0000   15.4596
105.95000	  238.0000   15.4272
106.00000	  246.0000   15.6844
106.05000	  250.0000   15.8114
106.10000	  262.0000   16.1864
106.15000	  278.0000   16.6733
106.20000	  295.0000   17.1756
106.25000	  302.0000   17.3781
106.30000	  311.0000   17.6352
106.35000	  306.0000   17.4929
106.40000	  298.0000   17.2627
106.45000	  291.0000   17.0587
106.50000	  286.0000   16.9115
106.55000	  276.0000   16.6132
106.60000	  273.0000   16.5227
106.65000	  275.0000   16.5831
106.70000	  278.0000   16.6733
106.75000	  288.0000   16.9706
106.80000	  294.0000   17.1464
106.85000	  286.0000   16.9115
106.90000	  276.0000   16.6132
106.95000	  259.0000   16.0935
107.00000	  250.0000   15.8114
107.05000	  227.0000   15.0665
107.10000	  216.0000   14.6969
107.15000	  207.0000   14.3875
107.20000	  196.0000   14.0000
107.25000	  184.0000   13.5647
107.30000	  187.0000   13.6748
107.35000	  187.0000   13.6748
107.40000	  183.0000   13.5277
107.45000	  185.0000   13.6015
107.50000	  183.0000   13.5277
107.55000	  192.0000   13.8564
107.60000	  198.0000   14.0712
107.65000	  206.0000   14.3527
107.70000	  209.0000   14.4568
107.75000	  228.0000   15.0997
107.80000	  246.0000   15.6844
107.85000	  264.0000   16.2481
107.90000	  297.0000   17.2337
107.95000	  315.0000   17.7482
108.00000	  344.0000   18.5472
108.05000	  371.0000   19.2614
108.10000	  386.0000   19.6469
108.15000	  391.0000   19.7737
108.20000	  405.0000   20.1246
108.25000	  392.0000   19.7990
108.30000	  380.0000   19.4936
108.35000	  386.0000   19.6469
108.40000	  365.0000   19.1050
108.45000	  339.0000   18.4120
108.50000	  320.0000   17.8885
108.55000	  303.0000   17.4069
108.60000	  288.0000   16.9706
108.65000	  283.0000   16.8226
108.70000	  274.0000   16.5529
108.75000	  263.0000   16.2173
108.80000	  265.0000   16.2788
108.85000	  276.0000   16.6132
108.90000	  281.0000   16.7631
108.95000	  286.0000   16.9115
109.00000	  303.0000   17.4069
109.05000	  316.0000   17.7764
109.10000	  332.0000   18.2209
109.15000	  341.0000   18.4662
109.20000	  355.0000   18.8414
109.25000	  358.0000   18.9209
109.30000	  345.0000   18.5742
109.35000	  326.0000   18.0555
109.40000	  323.0000   17.9722
109.45000	  289.0000   17.0000
109.50000	  274.0000   16.5529
109.55000	  275.0000   16.5831
109.60000	  253.0000   15.9060
109.65000	  250.0000   15.8114
109.70000	  261.0000   16.1555
109.75000	  257.0000   16.0312
109.80000	  263.0000   16.2173
109.85000	  253.0000   15.9060
109.90000	  251.0000   15.8430
109.95000	  257.0000   16.0312
110.00000	  251.0000   15.8430
110.05000	  251.0000   15.8430
110.10000	  245.0000   15.6525
110.15000	  237.0000   15.3948
110.20000	  239.0000   15.4596
110.25000	  232.0000   15.2315
110.30000	  232.0000   15.2315
110.35000	  226.0000   15.0333
110.40000	  221.0000   14.8661
110.45000	  227.0000   15.0665
110.50000	  220.0000   14.8324
110.55000	  216.0000   14.6969
110.60000	  205.0000   14.3178
110.65000	  205.0000   14.3178
110.70000	  195.0000   13.9642
110.75000	  190.0000   13.7840
110.80000	  187.0000   13.6748
110.85000	  181.0000   13.4536
110.90000	  195.0000   13.9642
110.95000	  194.0000   13.9284
111.00000	  193.0000   13.8924
111.05000	  195.0000   13.9642
111.10000	  191.0000   13.8203
111.15000	  197.0000   14.0357
111.20000	  200.0000   14.1421
111.25000	  202.0000   14.2127
111.30000	  191.0000   13.8203
111.35000	  189.0000   13.7477
111.40000	  192.0000   13.8564
111.45000	  182.0000   13.4907
111.50000	  187.0000   13.6748
111.55000	  198.0000   14.0712
111.60000	  215.0000   14.6629
111.65000	  217.0000   14.7309
111.70000	  218.0000   14.7648
111.75000	  220.0000   14.8324
111.80000	  222.0000   14.8997
111.85000	  218.0000   14.7648
111.90000	  214.0000   14.6287
111.95000	  215.0000   14.6629
112.00000	  214.0000   14.6287
112.05000	  205.0000   14.3178
112.10000	  199.0000   14.1067
112.15000	  204.0000   14.2829
112.20000	  201.0000   14.1774
112.25000	  189.0000   13.7477
112.30000	  195.0000   13.9642
112.35000	  203.0000   14.2478
112.40000	  204.0000   14.2829
112.45000	  204.0000   14.2829
112.50000	  210.0000   14.4914
112.55000	  204.0000   14.2829
112.60000	  197.0000   14.0357
112.65000	  192.0000   13.8564
112.70000	  200.0000   14.1421
112.75000	  205.0000   14.3178
112.80000	  203.0000   14.2478
112.85000	  213.0000   14.5945
112.90000	  226.0000   15.0333
112.95000	  235.0000   15.3297
113.00000	  250.0000   15.8114
113.05000	  267.0000   16.3401
113.10000	  295.0000   17.1756
113.15000	  338.0000   18.3848
113.20000	  370.0000   19.2354
113.25000	  410.0000   20.2485
113.30000	  427.0000   20.6640
113.35000	  433.0000   20.8087
113.40000	  449.0000   21.1896
113.45000	  431.0000   20.7605
113.50000	  415.0000   20.3715
113.55000	  402.0000   20.0499
113.60000	  376.0000   19.3907
113.65000	  340.0000   18.4391
113.70000	  316.0000   17.7764
113.75000	  289.0000   17.0000
113.80000	  283.0000   16.8226
113.85000	  299.0000   17.2916
113.90000	  300.0000   17.3205
113.95000	  301.0000   17.3494
114.00000	  310.0000   17.6068
114.05000	  329.0000   18.1384
114.10000	  342.0000   18.4932
114.15000	  354.0000   18.8149
114.20000	  360.0000   18.9737
114.25000	  359.0000   18.9473
114.30000	  355.0000   18.8414
114.35000	  333.0000   18.2483
114.40000	  322.0000   17.9444
114.45000	  294.0000   17.1464
114.50000	  264.0000   16.2481
114.55000	  270.0000   16.4317
114.60000	  259.0000   16.0935
114.65000	  244.0000   15.6205
114.70000	  242.0000   15.5563
114.75000	  229.0000   15.1327
114.80000	  234.0000   15.2971
114.85000	  250.0000   15.8114
114.90000	  261.0000   16.1555
114.95000	  263.0000   16.2173
115.00000	  283.0000   16.8226
115.05000	  307.0000   17.5214
115.10000	  339.0000   18.4120
115.15000	  360.0000   18.9737
115.20000	  387.0000   19.6723
115.25000	  437.0000   20.9045
115.30000	  449.0000   21.1896
115.35000	  472.0000   21.7256
115.40000	  477.0000   21.8403
115.45000	  472.0000   21.7256
115.50000	  463.0000   21.5174
115.55000	  452.0000   21.2603
115.60000	  433.0000   20.8087
115.65000	  402.0000   20.0499
115.70000	  364.0000   19.0788
115.75000	  313.0000   17.6918
115.80000	  308.0000   17.5499
115.85000	  285.0000   16.8819
115.90000	  264.0000   16.2481
115.95000	  253.0000   15.9060
116.00000	  253.0000   15.9060
116.05000	  264.0000   16.2481
116.10000	  264.0000   16.2481
116.15000	  265.0000   16.2788
116.20000	  263.0000   16.2173
116.25000	  269.0000   16.4012
116.30000	  284.0000   16.8523
116.35000	  284.0000   16.8523
116.40000	  288.0000   16.9706
116.45000	  275.0000   16.5831
116.50000	  273.0000   16.5227
116.55000	  266.0000   16.3095
116.60000	  252.0000   15.8745
116.65000	  249.0000   15.7797
116.70000	  234.0000   15.2971
116.75000	  232.0000   15.2315
116.80000	  218.0000   14.7648
116.85000	  224.0000   14.9666
116.90000	  244.0000   15.6205
116.95000	  240.0000   15.4919
117.00000	  233.0000   15.2643
117.05000	  244.0000   15.6205
117.10000	  250.0000   15.8114
117.15000	  270.0000   16.4317
117.20000	  270.0000   16.4317
117.25000	  274.0000   16.5529
117.30000	  291.0000   17.0587
117.35000	  274.0000   16.5529
117.40000	  268.0000   16.3707
117.45000	  259.0000   16.0935
117.50000	  271.0000   16.4621
117.55000	  268.0000   16.3707
117.60000	  264.0000   16.2481
117.65000	  261.0000   16.1555
117.70000	  258.0000   16.0624
117.75000	  249.0000   15.7797
117.80000	  250.0000   15.8114
117.85000	  255.0000   15.9687
117.90000	  268.0000   16.3707
117.95000	  284.0000   16.8523
118.00000	  283.0000   16.8226
118.05000	  275.0000   16.5831
118.10000	  297.0000   17.2337
118.15000	  313.0000   17.6918
118.20000	  334.0000   18.2757
118.25000	  339.0000   18.4120
118.30000	  338.0000   18.3848
118.35000	  353.0000   18.7883
118.40000	  377.0000   19.4165
118.45000	  405.0000   20.1246
118.50000	  412.0000   20.2978
118.55000	  427.0000   20.6640
118.60000	  439.0000   20.9523
118.65000	  435.0000   20.8567
118.70000	  447.0000   21.1424
118.75000	  429.0000   20.7123
118.80000	  414.0000   20.3470
118.85000	  381.0000   19.5192
118.90000	  364.0000   19.0788
118.95000	  345.0000   18.5742
119.00000	  335.0000   18.3030
119.05000	  305.0000   17.4642
119.10000	  298.0000   17.2627
119.15000	  292.0000   17.0880
119.20000	  286.0000   16.9115
119.25000	  276.0000   16.6132
119.30000	  301.0000   17.3494
119.35000	  309.0000   17.5784
119.40000	  328.0000   18.1108
119.45000	  347.0000   18.6279
119.50000	  358.0000   18.9209
119.55000	  364.0000   19.0788
119.60000	  383.0000   19.5704
119.65000	  373.0000   19.3132
119.70000	  396.0000   19.8997
119.75000	  385.0000   19.6214
119.80000	  387.0000   19.6723
119.85000	  370.0000   19.2354
119.90000	  376.0000   19.3907
119.95000	  354.0000   18.8149
120.00000	  340.0000   18.4391
120.05000	  338.0000   18.3848
120.10000	  349.0000   18.6815
120.15000	  354.0000   18.8149
120.20000	  338.0000   18.3848
120.25000	  334.0000   18.2757
120.30000	  329.0000   18.1384
120.35000	  331.0000   18.1934
120.40000	  338.0000   18.3848
120.45000	  335.0000   18.3030
120.50000	  318.0000   17.8326
120.55000	  315.0000   17.7482
120.60000	  314.0000   17.7200
120.65000	  288.0000   16.9706
120.70000	  294.0000   17.1464
120.75000	  270.0000   16.4317
120.80000	  252.0000   15.8745
120.85000	  271.0000   16.4621
120.90000	  277.0000   16.6433
120.95000	  282.0000   16.7929
121.00000	  285.0000   16.8819
121.05000	  292.0000   17.0880
121.10000	  308.0000   17.5499
121.15000	  299.0000   17.2916
121.20000	  294.0000   17.1464
121.25000	  293.0000   17.1172
121.30000	  296.0000   17.2047
121.35000	  308.0000   17.5499
121.40000	  287.0000   16.9411
121.45000	  295.0000   17.1756
121.50000	  312.0000   17.6635
121.55000	  304.0000   17.4356
121.60000	  313.0000   17.6918
121.65000	  314.0000   17.7200
121.70000	  309.0000   17.5784
121.75000	  320.0000   17.8885
121.80000	  312.0000   17.6635
121.85000	  322.0000   17.9444
121.90000	  340.0000   18.4391
121.95000	  340.0000   18.4391
122.00000	  329.0000   18.1384
122.05000	  333.0000   18.2483
122.10000	  341.0000   18.4662
122.15000	  345.0000   18.5742
122.20000	  340.0000   18.4391
122.25000	  351.0000   18.7350
122.30000	  355.0000   18.8414
122.35000	  364.0000   19.0788
122.40000	  374.0000   19.3391
122.45000	  380.0000   19.4936
122.50000	  401.0000   20.0250
122.55000	  407.0000   20.1742
122.60000	  429.0000   20.7123
122.65000	  438.0000   20.9284
122.70000	  458.0000   21.4009
122.75000	  455.0000   21.3307
122.80000	  450.0000   21.2132
122.85000	  448.0000   21.1660
122.90000	  456.0000   21.3542
122.95000	  450.0000   21.2132
123.00000	  432.0000   20.7846
123.05000	  436.0000   20.8806
123.10000	  439.0000   20.9523
123.15000	  443.0000   21.0476
123.20000	  389.0000   19.7231
123.25000	  408.0000   20.1990
123.30000	  369.0000   19.2094
123.35000	  372.0000   19.2873
123.40000	  354.0000   18.8149
123.45000	  332.0000   18.2209
123.50000	  314.0000   17.7200
123.55000	  278.0000   16.6733
123.60000	  274.0000   16.5529
123.65000	  256.0000   16.0000
123.70000	  237.0000   15.3948
123.75000	  236.0000   15.3623
123.80000	  206.0000   14.3527
123.85000	  204.0000   14.2829
123.90000	  207.0000   14.3875
123.95000	  202.0000   14.2127
124.00000	  199.0000   14.1067
124.05000	  214.0000   14.6287
124.10000	  224.0000   14.9666
124.15000	  206.0000   14.3527
124.20000	  237.0000   15.3948
124.25000	  221.0000   14.8661
124.30000	  216.0000   14.6969
124.35000	  254.0000   15.9374
124.40000	  240.0000   15.4919
124.45000	  279.0000   16.7033
124.50000	  281.0000   16.7631
124.55000	  291.0000   17.0587
124.60000	  314.0000   17.7200
124.65000	  313.0000   17.6918
124.70000	  319.0000   17.8606
124.75000	  335.0000   18.3030
124.80000	  333.0000   18.2483
124.85000	  337.0000   18.3576
124.90000	  351.0000   18.7350
124.95000	  349.0000   18.6815
125.00000	  329.0000   18.1384
