Repository: EasyScience/EasyDiffractionBeta

# EasyDiffractionBeta
Upcoming versions of EasyDiffraction

File: easyDiffractionApp/Examples/Si_SEPD@Argonne/models/si.cif
data_si

_cell.length_a 5.43146(4)
_cell.length_b 5.43146
_cell.length_c 5.43146
_cell.angle_alpha 90.0
_cell.angle_beta 90.0
_cell.angle_gamma 90.0

_space_group.name_H-M_alt "F d -3 m"
_space_group.IT_coordinate_system_code 2

loop_
_atom_site.label
_atom_site.type_symbol
_atom_site.fract_x
_atom_site.fract_y
_atom_site.fract_z
_atom_site.occupancy
_atom_site.ADP_type
_atom_site.B_iso_or_equiv
Si Si 0.125 0.125 0.125 1.0 Biso 0.529(3)

File: easyDiffractionApp/Examples/Si_SEPD@Argonne/project.cif
data_Si

_project.description "neutrons, powder, time-of-flight, SEPD@Argonne"

loop_
_model.cif_file_name
si.cif

loop_
_experiment.cif_file_name
sepd.cif

File: easyDiffractionApp/Examples/Si_SEPD@Argonne/summary/report.cif (part 1 of 14)
data_si

_cell.length_a 5.43146(4)
_cell.length_b 5.43146
_cell.length_c 5.43146
_cell.angle_alpha 90.0
_cell.angle_beta 90.0
_cell.angle_gamma 90.0

_space_group.name_H-M_alt "F d -3 m"
_space_group.IT_coordinate_system_code 2

loop_
_atom_site.label
_atom_site.type_symbol
_atom_site.fract_x
_atom_site.fract_y
_atom_site.fract_z
_atom_site.occupancy
_atom_site.ADP_type
_atom_site.B_iso_or_equiv
Si Si 0.125 0.125 0.125 1.0 Biso 0.529(3)

data_sepd

_pd_instr.2theta_bank 144.845
_pd_instr.dtt1 7476.91
_pd_instr.dtt2 -1.54
_pd_instr.zero -9.29(5)
_pd_instr.alpha0 0.0
_pd_instr.alpha1 0.5971
_pd_instr.beta0 0.04221
_pd_instr.beta1 0.00946
_pd_instr.sigma0 4.2(4)
_pd_instr.sigma1 45.8(8)
_pd_instr.sigma2 1.1(2)

_diffrn_radiation.probe neutron

loop_
_pd_background.line_segment_X
_pd_background.line_segment_intensity
_pd_background.X_coordinate
2000.0 221.1 time-of-flight
4000.0 169.5 time-of-flight
6000.0 135.4 time-of-flight
10000.0 121.4 time-of-flight
14000.0 132.2 time-of-flight
18000.0 134.0 time-of-flight
22000.0 143.0 time-of-flight
25000.0 183.0 time-of-flight
28000.0 165.0 time-of-flight
29995.0 204.0 time-of-flight

loop_
_pd_phase_block.id
_pd_phase_block.scale
si 14.92(4)

loop_
_tof_meas_time
_tof_meas_intensity
_tof_meas_intensity_sigma
   2000.000     213.80     3.30
   2005.000     213.80     3.30
   2010.000     210.10     3.30
   2015.000     213.30     3.30
   2020.000     211.90     3.30
   2025.000     212.80     3.30
   2030.000     208.30     3.30
   2035.000     214.40     3.30
   2040.000     217.00     3.30
   2045.000     220.60     3.40
   2050.000     216.20     3.30
   2055.000     214.30     3.30
   2060.000     218.50     3.40
   2065.000     217.80     3.40
   2070.000     214.50     3.30
   2075.000     214.90     3.30
   2080.000     215.10     3.30
   2085.000     220.20     3.40
   2090.000     221.80     3.40
   2095.000     220.50     3.40
   2100.000     224.80     3.40
   2105.000     227.50     3.50
   2110.000     216.70     3.40
   2115.000     213.30     3.40
   2120.000     215.60     3.40
   2125.000     224.90     3.40
   2130.000     226.40     3.50
   2135.000     235.60     3.50
   2140.000     218.70     3.40
   2145.000     220.70     3.40
   2150.000     225.70     3.50
   2155.000     221.00     3.40
   2160.000     215.90     3.40
   2165.000     216.00     3.40
   2170.000     218.50     3.40
   2175.000     226.70     3.50
   2180.000     226.10     3.50
   2185.000     229.00     3.50
   2190.000     220.40     3.40
   2195.000     219.70     3.40
   2200.000     224.60     3.50
   2205.000     216.00     3.40
   2210.000     221.40     3.50
   2215.000     214.50     3.40
   2220.000     209.00     3.40
   2225.000     220.70     3.50
   2230.000     215.00     3.40
   2235.000     216.30     3.40
   2240.000     207.50     3.40
   2245.000     206.80     3.40
   2250.000     216.70     3.50
   2255.000     202.10     3.30
   2260.000     208.90     3.40
   2265.000     216.00     3.50
   2270.000     210.70     3.40
   2275.000     206.20     3.40
   2280.000     225.40     3.50
   2285.000     222.20     3.50
   2290.000     219.00     3.50
   2295.000     217.00     3.50
   2300.000     216.10     3.50
   2305.000     208.80     3.40
   2310.000     223.20     3.50
   2315.000     216.50     3.50
   2320.000     221.30     3.50
   2325.000     216.10     3.50
   2330.000     209.50     3.40
   2335.000     218.10     3.50
   2340.000     245.60     3.70
   2345.000     244.20     3.70
   2350.000     241.40     3.70
   2355.000     259.10     3.80
   2360.000     232.90     3.60
   2365.000     227.80     3.60
   2370.000     226.80     3.60
   2375.000     230.40     3.60
   2380.000     224.00     3.60
   2385.000     226.30     3.60
   2390.000     218.90     3.60
   2395.000     214.40     3.50
   2400.000     216.10     3.50
   2405.000     218.60     3.60
   2410.000     228.00     3.60
   2415.000     221.50     3.60
   2420.000     236.40     3.70
   2425.000     223.80     3.60
   2430.000     214.30     3.50
   2435.000     212.40     3.50
   2440.000     236.30     3.70
   2445.000     229.40     3.70
   2450.000     216.40     3.60
   2455.000     236.00     3.70
   2460.000     228.80     3.70
   2465.000     220.30     3.60
   2470.000     215.20     3.60
   2475.000     215.30     3.60
   2480.000     221.50     3.60
   2485.000     215.90     3.60
   2490.000     247.20     3.80
   2495.000     252.40     3.90
   2500.000     223.30     3.70
   2505.000     219.30     3.60
   2510.000     213.10     3.60
   2515.000     235.90     3.80
   2520.000     228.20     3.70
   2525.000     209.00     3.60
   2530.000     217.80     3.60
   2535.000     205.40     3.50
   2540.000     208.30     3.60
   2545.000     207.10     3.50
   2550.000     219.50     3.70
   2555.000     257.30     4.00
   2560.000     243.20     3.90
   2565.000     232.10     3.80
   2570.000     270.40     4.10
   2575.000     257.00     4.00
   2580.000     218.60     3.70
   2585.000     212.70     3.60
   2590.000     209.40     3.60
   2595.000     231.10     3.80
   2600.000     233.10     3.80
   2605.000     220.40     3.70
   2610.000     205.60     3.60
   2615.000     205.00     3.60
   2620.000     200.00     3.50
   2625.000     199.70     3.50
   2630.000     200.10     3.50
   2635.000     197.00     3.50
   2640.000     213.20     3.70
   2645.000     212.00     3.70
   2650.000     204.60     3.60
   2655.000     213.40     3.70
   2660.000     223.50     3.80
   2665.000     206.00     3.60
   2670.000     203.40     3.60
   2675.000     204.30     3.60
   2680.000     202.30     3.60
   2685.000     237.10     3.90
   2690.000     253.60     4.00
   2695.000     229.20     3.80
   2700.000     221.10     3.80
   2705.000     260.00     4.10
   2710.000     242.10     4.00
   2715.000     221.90     3.80
   2720.000     214.00     3.70
   2725.000     212.80     3.70
   2730.000     211.60     3.70
   2735.000     249.50     4.00
   2740.000     251.70     4.10
   2745.000     226.20     3.90
   2750.000     234.50     3.90
   2755.000     307.10     4.50
   2760.000     284.10     4.30
   2765.000     237.40     4.00
   2770.000     221.30     3.80
   2775.000     221.70     3.80
   2780.000     216.50     3.80
   2785.000     233.30     3.90
   2790.000     248.60     4.10
   2795.000     223.20     3.90
   2800.000     212.50     3.80
   2805.000     223.20     3.90
   2810.000     239.40     4.00
   2815.000     218.40     3.80
   2820.000     203.60     3.70
   2825.000     205.00     3.70
   2830.000     201.50     3.70
   2835.000     206.20     3.70
   2840.000     236.50     4.00
   2845.000     266.10     4.30
   2850.000     235.30     4.00
   2855.000     217.40     3.90
   2860.000     262.30     4.20
   2865.000     326.70     4.70
   2870.000     255.40     4.20
   2875.000     223.30     3.90
   2880.000     218.30     3.90
   2885.000     201.40     3.70
   2890.000     200.40     3.70
   2895.000     209.00     3.80
   2900.000     264.30     4.30
   2905.000     248.20     4.20
   2910.000     218.40     3.90
   2915.000     205.80     3.80
   2920.000     207.50     3.80
   2925.000     206.70     3.80
   2930.000     202.80     3.80
   2935.000     197.10     3.70
   2940.000     192.90     3.70
   2945.000     192.20     3.70
   2950.000     188.60     3.70
   2955.000     192.80     3.70
   2960.000     211.10     3.90
   2965.000     219.20     4.00
   2970.000     198.20     3.80
   2975.000     194.00     3.80
   2980.000     205.10     3.90
   2985.000     264.10     4.40
   2990.000     253.20     4.30
   2995.000     219.60     4.00
   3000.000     200.50     3.80
   3005.000     197.40     3.80
   3010.000     191.20     3.80
   3015.000     194.60     3.80
   3020.000     190.50     3.80
   3025.000     266.00     4.40
   3030.000     294.60     4.70
   3035.000     241.30     4.20
   3040.000     216.70     4.00
   3045.000     202.30     3.90
   3050.000     222.10     4.10
   3055.000     244.10     4.30
   3060.000     216.20     4.00
   3065.000     203.60     3.90
   3070.000     201.30     3.90
   3075.000     196.00     3.90
   3080.000     196.20     3.90
   3085.000     190.70     3.80
   3090.000     199.80     3.90
   3095.000     280.00     4.60
   3100.000     313.20     4.90
   3105.000     250.50     4.40
   3110.000     227.40     4.20
   3115.000     209.20     4.00
   3120.000     222.80     4.10
   3125.000     297.90     4.80
   3130.000     277.90     4.60
   3135.000     227.60     4.20
   3140.000     208.00     4.00
   3145.000     201.10     4.00
   3150.000     193.20     3.90
   3155.000     189.00     3.80
   3160.000     187.40     3.80
   3165.000     182.40     3.80
   3170.000     208.80     4.10
   3175.000     212.60     4.10
   3180.000     203.90     4.00
   3185.000     189.50     3.90
   3190.000     186.80     3.90
   3195.000     190.70     3.90
   3200.000     230.10     4.30
   3205.000     244.80     4.40
   3210.000     226.30     4.30
   3215.000     204.90     4.10
   3220.000     196.70     4.00
   3225.000     189.30     3.90
   3230.000     187.30     3.90
   3235.000     193.40     4.00
   3240.000     192.20     4.00
   3245.000     199.10     4.00
   3250.000     259.80     4.60
   3255.000     334.00     5.20
   3260.000     284.90     4.80
   3265.000     226.90     4.30
   3270.000     203.40     4.10
   3275.000     201.00     4.10
   3280.000     240.90     4.50
   3285.000     389.10     5.70
   3290.000     382.50     5.60
   3295.000     261.60     4.70
   3300.000     224.20     4.30
   3305.000     210.30     4.20
   3310.000     206.50     4.20
   3315.000     197.30     4.10
   3320.000     190.90     4.00
   3325.000     188.60     4.00
   3330.000     188.70     4.00
   3335.000     209.70     4.20
   3340.000     267.40     4.80
   3345.000     264.10     4.70
   3350.000     218.00     4.30
   3355.000     200.10     4.10
   3360.000     195.70     4.10
   3365.000     193.30     4.10
   3370.000     203.80     4.20
   3375.000     271.50     4.80
   3380.000     280.80     4.90
   3385.000     229.90     4.50
   3390.000     199.10     4.10
   3395.000     195.00     4.10
   3400.000     188.90     4.10
   3405.000     185.30     4.00
   3410.000     187.30     4.00
   3415.000     179.20     3.90
   3420.000     180.10     4.00
   3425.000     190.50     4.10
   3430.000     211.50     4.30
   3435.000     305.20     5.20
   3440.000     313.10     5.30
   3445.000     241.70     4.60
   3450.000     202.90     4.20
   3455.000     201.90     4.20
   3460.000     195.70     4.20
   3465.000     192.70     4.10
   3470.000     277.40     5.00
   3475.000     387.00     5.90
   3480.000     317.10     5.30
   3485.000     236.80     4.60
   3490.000     212.90     4.40
   3495.000     198.30     4.20
   3500.000     192.70     4.20
   3505.000     188.60     4.10
   3510.000     180.10     4.00
   3515.000     187.20     4.10
   3520.000     180.10     4.00
   3525.000     178.30     4.00
   3530.000     179.40     4.00
   3535.000     274.80     5.00
   3540.000     442.30     6.40
   3545.000     383.10     5.90
   3550.000     275.50     5.00
   3555.000     222.30     4.50
   3560.000     200.50     4.30
   3565.000     187.80     4.20
   3570.000     179.60     4.10
   3575.000     198.20     4.30
   3580.000     227.50     4.60
   3585.000     227.40     4.60
   3590.000     197.80     4.30
   3595.000     185.80     4.20
   3600.000     179.80     4.10
   3605.000     173.90     4.00
   3610.000     170.30     4.00
   3615.000     167.90     4.00
   3620.000     166.60     4.00
   3625.000     161.10     3.90
   3630.000     160.60     3.90
   3635.000     161.00     3.90
   3640.000     169.90     4.00
   3645.000     178.00     4.10
   3650.000     236.40     4.70
   3655.000     313.80     5.50
   3660.000     255.70     4.90
   3665.000     209.40     4.50
   3670.000     189.10     4.30
   3675.000     183.00     4.20
   3680.000     177.80     4.10
   3685.000     176.50     4.10
   3690.000     196.10     4.30
   3695.000     322.60     5.60
   3700.000     452.40     6.60
   3705.000     358.60     5.90
   3710.000     258.80     5.00
   3715.000     224.30     4.70
   3720.000     198.00     4.40
   3725.000     196.30     4.40
   3730.000     180.60     4.20
   3735.000     172.60     4.10
   3740.000     172.40     4.10
   3745.000     169.30     4.10
   3750.000     179.00     4.20
   3755.000     171.20     4.10
   3760.000     172.30     4.10
   3765.000     167.10     4.10
   3770.000     174.00     4.20
   3775.000     257.30     5.10
   3780.000     337.10     5.80
   3785.000     264.50     5.10
   3790.000     212.70     4.60
   3795.000     197.30     4.40
   3800.000     179.80     4.20
   3805.000     175.50     4.20
   3810.000     185.00     4.30
   3815.000     171.80     4.20
   3820.000     158.90     4.00
   3825.000     166.80     4.10
   3830.000     173.20     4.20
   3835.000     176.70     4.20
   3840.000     174.90     4.20
   3845.000     165.90     4.10
   3850.000     165.90     4.10
   3855.000     168.50     4.10
   3860.000     173.80     4.20
   3865.000     168.90     4.10
   3870.000     172.50     4.20
   3875.000     169.50     4.20
   3880.000     167.20     4.10
   3885.000     179.80     4.30
   3890.000     173.00     4.20
   3895.000     171.30     4.20
   3900.000     170.00     4.20
   3905.000     180.00     4.30
   3910.000     215.90     4.70
   3915.000     375.60     6.20
   3920.000     446.90     6.80
   3925.000     338.40     5.90
   3930.000     249.90     5.10
   3935.000     216.70     4.70
   3940.000     195.80     4.50
   3945.000     191.20     4.50
   3950.000     182.30     4.40
   3955.000     176.70     4.30
   3960.000     183.70     4.40
   3965.000     231.90     4.90
   3970.000     501.10     7.30
   3975.000     778.70     9.10
   3980.000     596.70     7.90
   3985.000     383.40     6.40
   3990.000     283.90     5.50
   3995.000     240.90     5.00
   4000.000     221.40     4.80
   4005.000     201.90     4.60
   4010.000     196.70     4.60
   4015.000     185.70     4.40
   4020.000     179.80     4.40
   4025.000     185.20     4.40
   4030.000     161.50     4.20
   4035.000     165.20     4.20
   4040.000     173.00     4.30
   4045.000     167.50     4.20
   4050.000     167.50     4.20
   4055.000     163.60     4.20
   4060.000     162.30     4.20
   4065.000     203.30     4.70
   4070.000     381.50     6.40
   4075.000     505.40     7.40
   4080.000     386.50     6.40
   4085.000     281.40     5.50
   4090.000     233.80     5.00
   4095.000     210.80     4.80
   4100.000     195.00     4.60
   4105.000     184.20     4.50
   4110.000     176.40     4.40
   4115.000     180.70     4.40
   4120.000     176.30     4.40
   4125.000     176.10     4.40
   4130.000     235.10     5.10
   4135.000     377.90     6.40
   4140.000     386.70     6.50
   4145.000     294.70     5.70
   4150.000     229.40     5.00
   4155.000     204.80     4.70
   4160.000     189.20     4.50
   4165.000     187.70     4.50
   4170.000     171.10     4.30
   4175.000     175.70     4.40
   4180.000     169.80     4.30
   4185.000     162.90     4.20
   4190.000     175.80     4.40
   4195.000     161.70     4.20
   4200.000     162.20     4.20
   4205.000     166.00     4.30
   4210.000     157.00     4.20
   4215.000     154.90     4.10
   4220.000     163.40     4.30
   4225.000     159.60     4.20
   4230.000     160.00     4.20
   4235.000     171.70     4.40
   4240.000     188.60     4.60
   4245.000     327.30     6.00
   4250.000     434.50     7.00
   4255.000     357.00     6.30
   4260.000     265.50     5.40
   4265.000     212.70     4.90
   4270.000     200.00     4.70
   4275.000     180.40     4.50
   4280.000     176.30     4.40
   4285.000     175.80     4.40
   4290.000     157.00     4.20
   4295.000     159.00     4.20
   4300.000     165.20     4.30
   4305.000     162.60     4.30
   4310.000     176.20     4.40
   4315.000     266.70     5.50
   4320.000     437.00     7.00
   4325.000     429.90     7.00
   4330.000     295.70     5.80
   4335.000     239.10     5.20
   4340.000     202.80     4.80
   4345.000     180.40     4.50
   4350.000     179.00     4.50
   4355.000     171.20     4.40
   4360.000     161.70     4.30
   4365.000     165.40     4.30
   4370.000     156.60     4.20
   4375.000     160.00     4.30
   4380.000     162.10     4.30
   4385.000     147.90     4.10
   4390.000     158.90     4.20
   4395.000     151.00     4.10
   4400.000     162.50     4.30
   4405.000     150.50     4.10
   4410.000     153.10     4.20
   4415.000     148.40     4.10
   4420.000     159.80     4.30
   4425.000     165.60     4.30
   4430.000     167.10     4.40
   4435.000     166.00     4.40
   4440.000     214.50     5.00
   4445.000     453.80     7.20
   4450.000     648.90     8.60
   4455.000     551.90     8.00
   4460.000     380.40     6.60
   4465.000     284.70     5.70
   4470.000     231.50     5.20
   4475.000     210.00     4.90
   4480.000     191.90     4.70
   4485.000     190.30     4.70
   4490.000     177.70     4.50
   4495.000     168.40     4.40
   4500.000     162.10     4.30
   4505.000     162.00     4.30
   4510.000     162.10     4.30
   4515.000     162.10     4.30
   4520.000     170.10     4.40
   4525.000     245.90     5.30
   4530.000     452.30     7.20
   4535.000     512.40     7.70
   4540.000     372.40     6.60
   4545.000     275.50     5.60
   4550.000     222.00     5.10
   4555.000     205.70     4.90
   4560.000     187.20     4.70
   4565.000     180.20     4.60
   4570.000     176.60     4.50
   4575.000     162.20     4.30
   4580.000     152.70     4.20
   4585.000     156.70     4.30
   4590.000     156.40     4.30
   4595.000     154.40     4.20
   4600.000     148.90     4.20
   4605.000     151.00     4.20
   4610.000     157.30     4.30
   4615.000     155.10     4.30
   4620.000     147.40     4.20
   4625.000     147.60     4.20
   4630.000     153.40     4.20
   4635.000     145.80     4.10
   4640.000     148.00     4.20
   4645.000     156.10     4.30
   4650.000     154.00     4.30
   4655.000     152.70     4.20
   4660.000     156.10     4.30
   4665.000     147.20     4.20
   4670.000     188.70     4.70
   4675.000     345.80     6.40
   4680.000     585.90     8.30
   4685.000     607.80     8.50
   4690.000     414.30     7.00
   4695.000     309.20     6.00
   4700.000     247.30     5.40
   4705.000     218.50     5.10
   4710.000     196.10     4.80
   4715.000     181.10     4.60
   4720.000     177.20     4.60
   4725.000     156.10     4.30
   4730.000     164.10     4.40
   4735.000     148.00     4.20
   4740.000     154.60     4.30
   4745.000     151.30     4.20
   4750.000     157.20     4.30
   4755.000     154.00     4.30
   4760.000     155.70     4.30
   4765.000     175.80     4.60
   4770.000     314.30     6.10
   4775.000     680.90     9.00
   4780.000     812.70     9.80
   4785.000     614.20     8.50
   4790.000     412.70     7.00
   4795.000     317.00     6.10
   4800.000     257.10     5.50
   4805.000     220.80     5.10
   4810.000     202.40     4.90
   4815.000     188.90     4.70
   4820.000     186.10     4.70
   4825.000     179.50     4.60
   4830.000     157.50     4.30
   4835.000     159.90     4.40
   4840.000     159.20     4.40
   4845.000     155.10     4.30
   4850.000     148.00     4.20
   4855.000     151.00     4.20
   4860.000     146.00     4.20
   4865.000     149.90     4.20
   4870.000     143.40     4.10
   4875.000     147.40     4.20
   4880.000     152.30     4.30
   4885.000     150.00     4.20
   4890.000     148.40     4.20
   4895.000     147.40     4.20
   4900.000     146.60     4.20
   4905.000     140.00     4.10
   4910.000     148.60     4.20
   4915.000     141.00     4.10
   4920.000     140.20     4.10
   4925.000     152.00     4.30
   4930.000     143.90     4.10
   4935.000     141.30     4.10
   4940.000     155.60     4.30
   4945.000     203.60     4.90
   4950.000     334.40     6.30
   4955.000     397.30     6.90
   4960.000     327.10     6.30
   4965.000     254.50     5.50
   4970.000     221.90     5.20
   4975.000     197.50     4.90
   4980.000     168.80     4.50
   4985.000     174.30     4.60
   4990.000     173.50     4.60
   4995.000     158.50     4.40
   5000.000     156.70     4.30
   5005.000     156.80     4.30
   5010.000     148.90     4.20
   5015.000     158.00     4.40
   5020.000     145.70     4.20
   5025.000     154.90     4.30
   5030.000     143.20     4.10
   5035.000     148.40     4.20
   5040.000     150.00     4.20
   5045.000     155.40     4.30
   5050.000     142.20     4.10
   5055.000     158.00     4.40
   5060.000     192.70     4.80
   5065.000     252.40     5.50
   5070.000     296.70     6.00
   5075.000     259.90     5.60
   5080.000     220.00     5.10
   5085.000     194.20     4.80
   5090.000     174.50     4.60
   5095.000     171.50     4.50
   5100.000     160.30     4.40
   5105.000     160.00     4.40
   5110.000     167.50     4.50
   5115.000     151.60     4.30
   5120.000     157.40     4.40
   5125.000     150.90     4.30
   5130.000     150.90     4.30
   5135.000     145.50     4.20
   5140.000     147.30     4.20
   5145.000     149.00     4.20
   5150.000     149.10     4.20
   5155.000     151.20     4.30
   5160.000     146.60     4.20
   5165.000     152.00     4.30
   5170.000     141.30     4.10
   5175.000     141.90     4.10
   5180.000     145.30     4.20
   5185.000     146.80     4.20
   5190.000     137.90     4.10
   5195.000     146.60     4.20
   5200.000     146.00     4.20
   5205.000     146.50     4.20
   5210.000     145.90     4.20
   5215.000     141.20     4.10
   5220.000     144.60     4.20
   5225.000     142.70     4.10
   5230.000     146.30     4.20
   5235.000     144.20     4.20
   5240.000     151.50     4.30
   5245.000     147.70     4.20
   5250.000     152.50     4.30
   5255.000     154.10     4.30
   5260.000     161.90     4.40
   5265.000     175.90     4.60
   5270.000     363.70     6.60
   5275.000     814.70     9.90
   5280.000    1137.70    11.70
   5285.000     957.30    10.70
   5290.000     665.70     9.00
   5295.000     490.70     7.70
   5300.000     377.60     6.70
   5305.000     321.00     6.20
   5310.000     267.70     5.70
   5315.000     238.60     5.40
   5320.000     215.30     5.10
   5325.000     194.40     4.80
   5330.000     176.50     4.60
   5335.000     175.90     4.60
   5340.000     169.60     4.50
   5345.000     162.40     4.40
   5350.000     155.80     4.30
   5355.000     160.80     4.40
   5360.000     155.30     4.30
   5365.000     145.40     4.20
   5370.000     151.70     4.30
   5375.000     149.60     4.20
   5380.000     144.20     4.20
   5385.000     145.20     4.20
   5390.000     159.10     4.40
   5395.000     146.80     4.20
   5400.000     167.30     4.50
   5405.000     206.80     5.00
   5410.000     497.00     7.70
   5415.000    1148.00    11.70
   5420.000    1541.80    13.60
   5425.000    1333.80    12.70
   5430.000     924.90    10.50
   5435.000     673.80     9.00
   5440.000     501.60     7.80
   5445.000     411.60     7.00
   5450.000     345.30     6.40
   5455.000     281.80     5.80
   5460.000     252.40     5.50
   5465.000     220.30     5.10
   5470.000     205.80     5.00
   5475.000     185.00     4.70
   5480.000     180.50     4.70
   5485.000     168.20     4.50
   5490.000     159.40     4.40
   5495.000     153.90     4.30
   5500.000     160.20     4.40
   5505.000     152.00     4.30
   5510.000     151.30     4.30
   5515.000     152.10     4.30
   5520.000     152.80     4.30
   5525.000     139.70     4.10
   5530.000     147.50     4.20
   5535.000     143.80     4.10
   5540.000     142.30     4.10
   5545.000     149.80     4.20
   5550.000     144.80     4.20
   5555.000     141.80     4.10
   5560.000     141.40     4.10
   5565.000     143.90     4.10
   5570.000     143.80     4.10
   5575.000     141.30     4.10
   5580.000     139.30     4.10
   5585.000     139.50     4.10
   5590.000     143.80     4.10
   5595.000     143.60     4.10
   5600.000     144.50     4.20
   5605.000     139.80     4.10
   5610.000     128.70     3.90
   5615.000     138.20     4.10
   5620.000     140.10     4.10
   5625.000     136.40     4.00
   5630.000     138.30     4.10
   5635.000     142.00     4.10
   5640.000     142.60     4.10
   5645.000     137.50     4.00
   5650.000     147.20     4.20
   5655.000     144.00     4.10
   5660.000     155.10     4.30
   5665.000     198.50     4.90
   5670.000     381.00     6.70
   5675.000     737.60     9.40
   5680.000     982.40    10.80
   5685.000     852.70    10.10
   5690.000     629.40     8.70
   5695.000     459.60     7.40
   5700.000     375.40     6.70
   5705.000     316.30     6.10
   5710.000     268.70     5.70
   5715.000     245.90     5.40
   5720.000     218.50     5.10
   5725.000     204.80     4.90
   5730.000     180.00     4.60
   5735.000     180.60     4.60
   5740.000     171.40     4.50
   5745.000     160.90     4.40
   5750.000     163.20     4.40
   5755.000     161.60     4.40
   5760.000     148.90     4.20
   5765.000     150.10     4.20
   5770.000     148.30     4.20
   5775.000     145.10     4.20
   5780.000     145.00     4.20
   5785.000     141.40     4.10
   5790.000     146.50     4.20
   5795.000     141.40     4.10
   5800.000     135.40     4.00
   5805.000     139.00     4.10
   5810.000     138.80     4.10
   5815.000     135.10     4.00
   5820.000     134.30     4.00
   5825.000     137.70     4.00
   5830.000     143.10     4.10
   5835.000     139.40     4.10
   5840.000     153.80     4.30
   5845.000     232.30     5.30
   5850.000     355.10     6.50
   5855.000     439.60     7.20
   5860.000     409.80     7.00
   5865.000     322.70     6.20
   5870.000     267.00     5.60
   5875.000     233.80     5.30
   5880.000     203.20     4.90
   5885.000     181.50     4.60
   5890.000     182.30     4.70
   5895.000     172.20     4.50
   5900.000     156.70     4.30
   5905.000     149.00     4.20
   5910.000     150.20     4.20
   5915.000     148.30     4.20
   5920.000     146.50     4.20
   5925.000     133.60     4.00
   5930.000     140.50     4.10
   5935.000     131.40     4.00
   5940.000     130.60     3.90
   5945.000     142.00     4.10
   5950.000     131.10     3.90
   5955.000     135.90     4.00
   5960.000     138.10     4.10
   5965.000     142.70     4.10
   5970.000     136.00     4.00
   5975.000     127.70     3.90
   5980.000     130.30     3.90
   5985.000     128.30     3.90
   5990.000     136.30     4.00
   5995.000     132.90     4.00
   6000.000     137.20     4.00
   6005.000     134.00     4.00
   6010.000     133.70     4.00
   6015.000     133.10     4.00
   6020.000     132.90     4.00
   6025.000     140.30     4.10
   6030.000     131.70     4.00
   6035.000     137.40     4.00
   6040.000     134.10     4.00
   6045.000     134.60     4.00
   6050.000     132.80     4.00
   6055.000     140.90     4.10
   6060.000     143.90     4.10
   6065.000     133.20     4.00
   6070.000     135.60     4.00
   6075.000     137.80     4.00
   6080.000     139.60     4.10
   6085.000     133.10     4.00
   6090.000     136.40     4.00
   6095.000     139.20     4.10
   6100.000     130.10     3.90
   6105.000     129.40     3.90
   6110.000     131.90     4.00
   6115.000     144.30     4.10
   6120.000     137.50     4.00
   6125.000     135.30     4.00
   6130.000     140.00     4.10
   6135.000     137.70     4.00
   6140.000     135.70     4.00
   6145.000     135.80     4.00
   6150.000     135.00     4.00
   6155.000     139.20     4.10
   6160.000     139.00     4.10
   6165.000     148.80     4.20
   6170.000     162.40     4.40
   6175.000     272.70     5.70
   6180.000     478.60     7.50
   6185.000     651.90     8.80
   6190.000     662.00     8.90
   6195.000     539.90     8.00
   6200.000     421.90     7.10
   6205.000     344.50     6.40
   6210.000     302.20     6.00
   6215.000     264.80     5.60
   6220.000     228.60     5.20
   6225.000     217.10     5.10
   6230.000     192.40     4.80
   6235.000     176.50     4.60
   6240.000     172.50     4.50
   6245.000     158.10     4.30
   6250.000     156.40     4.30
   6255.000     151.80     4.20
   6260.000     144.70     4.10
   6265.000     139.70     4.10
   6270.000     155.70     4.30
   6275.000     139.10     4.10
   6280.000     138.50     4.10
   6285.000     137.90     4.00
   6290.000     131.20     3.90
   6295.000     131.50     4.00
   6300.000     128.50     3.90
   6305.000     129.60     3.90
   6310.000     138.00     4.10
   6315.000     134.60     4.00
   6320.000     127.80     3.90
   6325.000     139.00     4.10
   6330.000     128.30     3.90
   6335.000     136.80     4.00
   6340.000     128.00     3.90
   6345.000     130.50     3.90
   6350.000     141.80     4.10
   6355.000     130.40     3.90
   6360.000     137.40     4.00
   6365.000     137.40     4.00
   6370.000     135.80     4.00
   6375.000     143.60     4.10
   6380.000     134.60     4.00
   6385.000     147.70     4.20
   6390.000     158.00     4.30
   6395.000     177.40     4.60
   6400.000     289.00     5.90
   6405.000     637.60     8.70
   6410.000    1135.50    11.60
   6415.000    1368.30    12.80
   6420.000    1250.70    12.20
   6425.000     988.70    10.90
   6430.000     756.90     9.50
   6435.000     621.90     8.60
   6440.000     503.10     7.80
   6445.000     417.20     7.10
   6450.000     346.50     6.40
   6455.000     312.40     6.10
   6460.000     271.40     5.70
   6465.000     238.20     5.30
   6470.000     223.00     5.20
   6475.000     192.20     4.80
   6480.000     187.50     4.70
   6485.000     160.00     4.40
   6490.000     164.00     4.40
   6495.000     161.80     4.40
   6500.000     147.30     4.20
   6505.000     150.30     4.20
   6510.000     138.10     4.10
   6515.000     143.80     4.20
   6520.000     137.10     4.10
   6525.000     143.90     4.20
   6530.000     143.20     4.10
   6535.000     138.40     4.10
   6540.000     140.20     4.10
   6545.000     130.70     4.00
   6550.000     132.10     4.00
   6555.000     139.20     4.10
   6560.000     132.60     4.00
   6565.000     139.00     4.10
   6570.000     125.20     3.90
   6575.000     136.90     4.10
   6580.000     137.80     4.10
   6585.000     142.90     4.20
   6590.000     129.20     3.90
   6595.000     128.60     3.90
   6600.000     125.30     3.90
   6605.000     131.30     4.00
   6610.000     131.30     4.00
   6615.000     122.10     3.80
   6620.000     132.10     4.00
   6625.000     137.40     4.10
   6630.000     123.90     3.90
   6635.000     133.20     4.00
   6640.000     129.30     4.00
   6645.000     131.60     4.00
   6650.000     134.40     4.00
   6655.000     128.90     4.00
   6660.000     130.40     4.00
   6665.000     129.70     4.00
   6670.000     121.40     3.80
   6675.000     133.30     4.00
   6680.000     118.60     3.80
   6685.000     125.50     3.90
   6690.000     134.00     4.00
   6695.000     123.50     3.90
   6700.000     130.80     4.00
   6705.000     125.30     3.90
   6710.000     131.20     4.00
   6715.000     118.70     3.80
   6720.000     126.60     3.90
   6725.000     124.40     3.90
   6730.000     124.80     3.90
   6735.000     124.20     3.90
   6740.000     131.20     4.00
   6745.000     123.20     3.90
   6750.000     124.80     3.90
   6755.000     132.00     4.00
   6760.000     131.50     4.00
   6765.000     122.40     3.90
   6770.000     132.00     4.00
   6775.000     129.30     4.00
   6780.000     124.50     3.90
   6785.000     127.10     4.00
   6790.000     130.60     4.00
   6795.000     129.80     4.00
   6800.000     122.00     3.90
   6805.000     135.90     4.10
   6810.000     133.80     4.10
   6815.000     136.50     4.10
   6820.000     134.00     4.10
   6825.000     133.20     4.10
   6830.000     145.50     4.20
   6835.000     157.50     4.40
   6840.000     221.00     5.20
   6845.000     481.00     7.70
   6850.000     994.40    11.10
   6855.000    1504.40    13.60
   6860.000    1678.10    14.40
   6865.000    1479.60    13.50
   6870.000    1156.10    12.00
   6875.000     922.40    10.70
   6880.000     739.20     9.60
   6885.000     625.90     8.80
   6890.000     517.50     8.00
   6895.000     431.70     7.30
   6900.000     353.40     6.60
   6905.000     295.90     6.10
   6910.000     260.10     5.70
   6915.000     237.40     5.40
   6920.000     212.90     5.20
   6925.000     191.90     4.90
   6930.000     176.80     4.70
   6935.000     169.50     4.60
   6940.000     152.50     4.40
   6945.000     154.60     4.40
   6950.000     154.10     4.40
   6955.000     133.70     4.10
   6960.000     140.70     4.20
   6965.000     131.40     4.10
   6970.000     133.00     4.10
   6975.000     133.70     4.10
   6980.000     132.60     4.10
   6985.000     130.00     4.00
   6990.000     131.00     4.10
   6995.000     136.90     4.10
   7000.000     137.50     4.20
   7005.000     129.50     4.00
   7010.000     129.90     4.00
   7015.000     125.80     4.00
   7020.000     132.10     4.10
   7025.000     134.20     4.10
   7030.000     124.40     4.00
   7035.000     131.60     4.10
   7040.000     132.60     4.10
   7045.000     123.50     3.90
   7050.000     127.90     4.00
   7055.000     127.80     4.00
   7060.000     129.80     4.00
   7065.000     125.90     4.00
   7070.000     130.30     4.10
   7075.000     129.60     4.00
   7080.000     130.40     4.10
   7085.000     132.60     4.10
   7090.000     130.60     4.10
   7095.000     124.30     4.00
   7100.000     136.50     4.10
   7105.000     127.30     4.00
   7110.000     125.10     4.00
   7115.000     129.30     4.00
   7120.000     133.80     4.10
   7125.000     130.40     4.10
   7130.000     131.00     4.10
   7135.000     133.70     4.10
   7140.000     133.10     4.10
   7145.000     149.00     4.30
   7150.000     159.20     4.50
   7155.000     201.30     5.00
   7160.000     356.70     6.70
   7165.000     693.00     9.40
   7170.000     972.60    11.10
   7175.000    1045.90    11.50
   7180.000     933.30    10.90
   7185.000     751.50     9.70
   7190.000     629.80     8.90
   7195.000     525.00     8.10
   7200.000     423.80     7.30
   7205.000     363.60     6.80
   7210.000     315.40     6.30
   7215.000     274.60     5.90
   7220.000     235.30     5.50
   7225.000     224.20     5.30
   7230.000     195.30     5.00
   7235.000     192.80     4.90
   7240.000     180.60     4.80
   7245.000     162.70     4.50
   7250.000     153.60     4.40
   7255.000     144.10     4.30
   7260.000     146.70     4.30
   7265.000     142.50     4.20
   7270.000     141.00     4.20
   7275.000     143.50     4.30
   7280.000     140.60     4.20
   7285.000     139.20     4.20
   7290.000     126.40     4.00
   7295.000     138.70     4.20
   7300.000     137.10     4.20
   7305.000     118.90     3.90
   7310.000     134.90     4.10
   7315.000     130.70     4.10
   7320.000     126.20     4.00
   7325.000     125.30     4.00
   7330.000     133.80     4.10
   7335.000     128.50     4.00
   7340.000     125.70     4.00
   7345.000     128.60     4.00
   7350.000     121.40     3.90
   7355.000     128.00     4.00
   7360.000     125.30     4.00
   7365.000     130.10     4.10
   7370.000     130.70     4.10
   7375.000     128.10     4.00
   7380.000     129.10     4.10
   7385.000     128.60     4.10
   7390.000     125.00     4.00
   7395.000     130.20     4.10
   7400.000     124.40     4.00
   7405.000     126.70     4.00
   7410.000     119.50     3.90
   7415.000     123.60     4.00
   7420.000     121.40     3.90
   7425.000     127.70     4.00
   7430.000     126.50     4.00
   7435.000     123.00     4.00
   7440.000     123.10     4.00
   7445.000     124.40     4.00
   7450.000     123.40     4.00
   7455.000     126.30     4.00
   7460.000     127.50     4.10
   7465.000     120.30     3.90
   7470.000     126.70     4.00
   7475.000     122.60     4.00
   7480.000     133.50     4.20
   7485.000     121.30     4.00
   7490.000     125.80     4.00
   7495.000     127.30     4.10
   7500.000     125.50     4.00
   7505.000     120.60     3.90
   7510.000     123.70     4.00
   7515.000     122.30     4.00
   7520.000     119.80     3.90
   7525.000     121.50     4.00
   7530.000     124.30     4.00
   7535.000     120.00     4.00
   7540.000     120.40     4.00
   7545.000     116.30     3.90
   7550.000     122.30     4.00
   7555.000     120.20     4.00
   7560.000     123.60     4.00
   7565.000     122.90     4.00
   7570.000     115.30     3.90
   7575.000     126.20     4.10
   7580.000     125.80     4.10
   7585.000     122.90     4.00
   7590.000     130.40     4.10
   7595.000     124.90     4.10
   7600.000     124.80     4.10
   7605.000     127.80     4.10
   7610.000     118.60     4.00
   7615.000     132.30     4.20
   7620.000     126.50     4.10
   7625.000     115.80     3.90
   7630.000     129.10     4.10
   7635.000     126.00     4.10
   7640.000     121.00     4.00
   7645.000     127.00     4.10
   7650.000     121.90     4.00
   7655.000     127.20     4.10
   7660.000     116.40     3.90
   7665.000     120.10     4.00
   7670.000     121.30     4.00
   7675.000     122.90     4.10
   7680.000     128.50     4.10
   7685.000     125.80     4.10
   7690.000     115.60     3.90
   7695.000     114.80     3.90
   7700.000     121.10     4.00
   7705.000     125.30     4.10
   7710.000     128.00     4.10
   7715.000     119.90     4.00
   7720.000     123.80     4.10
   7725.000     130.20     4.20
   7730.000     127.10     4.10
   7735.000     120.90     4.00
   7740.000     124.80     4.10
   7745.000     124.70     4.10
   7750.000     131.90     4.20
   7755.000     126.70     4.10
   7760.000     129.80     4.20
   7765.000     128.30     4.20
   7770.000     141.90     4.40
   7775.000     139.00     4.40
   7780.000     146.00     4.50
   7785.000     173.00     4.90
   7790.000     245.20     5.80
   7795.000     482.60     8.10
   7800.000     971.60    11.50
   7805.000    1503.90    14.40
   7810.000    1736.80    15.50
   7815.000    1636.60    15.00
   7820.000    1415.70    14.00
   7825.000    1148.60    12.60
   7830.000     938.50    11.40
   7835.000     777.50    10.40
   7840.000     642.20     9.40
   7845.000     533.00     8.60
   7850.000     448.10     7.90
   7855.000     374.80     7.20
   7860.000     311.30     6.60
   7865.000     279.90     6.20
   7870.000     243.50     5.80
   7875.000     225.70     5.60
   7880.000     203.90     5.30
   7885.000     186.30     5.10
   7890.000     175.90     5.00
   7895.000     163.00     4.80
   7900.000     148.70     4.60
   7905.000     152.50     4.60
   7910.000     148.50     4.60
   7915.000     146.00     4.50
   7920.000     143.80     4.50
   7925.000     140.20     4.40
   7930.000     141.60     4.50
   7935.000     134.70     4.40
   7940.000     138.90     4.40
   7945.000     130.00     4.30
   7950.000     126.90     4.20
   7955.000     130.40     4.30
   7960.000     130.90     4.30
   7965.000     134.10     4.40
   7970.000     132.40     4.30
   7975.000     129.80     4.30
   7980.000     130.40     4.30
   7985.000     125.70     4.20
   7990.000     126.80     4.30
   7995.000     135.90     4.40
   8000.000     133.20     4.40
   8005.000     127.50     4.30
   8010.000     135.60     4.40
   8015.000     123.30     4.20
   8020.000     135.60     4.40
   8025.000     135.60     4.40
   8030.000     126.80     4.30
   8035.000     131.10     4.30
   8040.000     126.20     4.30
   8045.000     131.40     4.40
