Repository: EasyScience/EasyDiffractionBeta

# EasyDiffractionBeta
Upcoming versions of EasyDiffraction

File: easyDiffractionApp/Examples/Si_SEPD@Argonne/_FullProf/01.as-is/arg_si.hkl
 Pattern#  1 Phase No.:  1 Standard-Si        430 reflections, N&T:        0    0.00    (The # of eff. reflections may be lower)
!  SPGR: F d 3 m;  CELL:      5.43136     5.43136     5.43136    90.00000    90.00000    90.00000
 Code h   k   l  Mult     D(A)      2T         HW          Iobs       Icalc     io-ic
  1  14  14   4    24  0.268893  2010.486     5.853      0.0     10.9    -10.9
  1  20   2   2    24  0.268893  2010.486     5.853      0.0     10.9    -10.9
  1  14  12   8    48  0.270220  2020.414     5.867      0.0      0.0      0.0
  1  16  12   2    48  0.270220  2020.414     5.867      0.0      0.0      0.0
  1  18   8   4    48  0.270220  2020.414     5.867      0.0      0.0      0.0
  1  15  13   3    48  0.270555  2022.919     5.870      0.0     12.4    -12.4
  1  16  12   0    24  0.271568  2030.491     5.881      0.0     13.0    -13.0
  1  20   0   0     6  0.271568  2030.491     5.881      0.0      3.3     -3.3
  1  14  10  10    24  0.272936  2040.720     5.895      0.0      0.0      0.0
  1  14  14   2    24  0.272936  2040.720     5.895      0.0      0.0      0.0
  1  18   6   6    24  0.272936  2040.720     5.895      0.0      0.0      0.0
  1  15  11   7    48  0.273282  2043.302     5.899      0.0     14.1    -14.1
  1  15  13   1    48  0.273282  2043.302     5.899      0.0     14.1    -14.1
  1  17   9   5    48  0.273282  2043.302     5.899      0.0     14.1    -14.1
  1  19   5   3    48  0.273282  2043.302     5.899      0.0     14.1    -14.1
  1  14  14   0    12  0.274325  2051.106     5.910      3.4      7.2     -3.9
  1  16  10   6    48  0.274325  2051.106     5.910     13.5     29.0    -15.5
  1  18   8   2    48  0.274325  2051.106     5.910     13.5     29.0    -15.5
  1  12  12  10    24  0.275736  2061.651     5.925      0.0      0.0      0.0
  1  13  13   7    24  0.276092  2064.313     5.928      1.4      8.0     -6.6
  1  15   9   9    24  0.276092  2064.313     5.928      1.4      8.0     -6.6
  1  17   7   7    24  0.276092  2064.313     5.928      1.4      8.0     -6.6
  1  19   5   1    48  0.276092  2064.313     5.928      2.7     15.9    -13.2
  1  16   8   8    24  0.277168  2072.361     5.940     20.6     16.3      4.3
  1  17   9   3    48  0.278990  2085.987     5.959      0.9     17.6    -16.6
  1  19   3   3    24  0.278990  2085.986     5.959      0.5      8.8     -8.3
  1  14  12   6    48  0.280101  2094.292     5.971     32.1     37.4     -5.3
  1  18   6   4    48  0.280101  2094.292     5.971     32.1     37.4     -5.3
  1  16  10   4    48  0.281603  2105.521     5.987      0.0      0.0      0.0
  1  13  11   9    48  0.281982  2108.357     5.991     37.3     20.0     17.3
  1  15  11   5    48  0.281982  2108.357     5.991     37.3     20.0     17.3
  1  17   9   1    48  0.281982  2108.357     5.991     37.3     20.0     17.3
  1  19   3   1    48  0.281982  2108.357     5.991     37.3     20.0     17.3
  1  18   6   2    48  0.284681  2128.533     6.020      0.0      0.0      0.0
  1  11  11  11     8  0.285073  2131.463     6.024      4.0      3.7      0.3
  1  13  13   5    24  0.285073  2131.463     6.024     12.0     11.1      0.9
  1  17   7   5    48  0.285073  2131.463     6.024     24.0     22.2      1.9
  1  19   1   1    24  0.285073  2131.463     6.024     12.0     11.1      0.9
  1  14  10   8    48  0.286258  2140.325     6.037     78.2     46.9     31.3
  1  16  10   2    48  0.286258  2140.325     6.037     78.2     46.9     31.3
  1  18   6   0    24  0.286258  2140.326     6.037     39.1     23.5     15.6
  1  14  12   4    48  0.287862  2152.316     6.054      0.0      0.0      0.0
  1  16   8   6    48  0.287862  2152.316     6.054      0.0      0.0      0.0
  1  18   4   4    24  0.287862  2152.316     6.054      0.0      0.0      0.0
  1  15   9   7    48  0.288267  2155.346     6.058     51.7     25.3     26.4
  1  15  11   3    48  0.288267  2155.345     6.058     51.7     25.3     26.4
  1  12  12   8    24  0.289493  2164.511     6.072     58.4     26.6     31.8
  1  13  13   3    24  0.291571  2180.049     6.094     15.6     14.3      1.4
  1  15  11   1    48  0.291571  2180.049     6.094     31.3     28.6      2.7
  1  17   7   3    48  0.291571  2180.049     6.094     31.3     28.6      2.7
  1  12  10  10    24  0.292839  2189.535     6.108     38.0     30.0      8.0
  1  14  12   2    48  0.292839  2189.535     6.108     76.0     60.1     15.9
  1  18   4   2    48  0.292840  2189.535     6.108     76.0     60.1     15.9
  1  13  11   7    48  0.294991  2205.623     6.131     40.1     32.1      8.1
  1  13  13   1    24  0.294991  2205.623     6.131     20.1     16.0      4.0
  1  17   5   5    24  0.294991  2205.623     6.131     20.1     16.0      4.0
  1  17   7   1    48  0.294991  2205.623     6.131     40.1     32.1      8.1
  1  16   8   4    48  0.296305  2215.447     6.146     73.7     67.3      6.4
  1  14  10   6    48  0.298085  2228.753     6.165      0.0      0.0      0.0
  1  18   2   2    24  0.298085  2228.753     6.165      0.0      0.0      0.0
  1  13   9   9    24  0.298535  2232.118     6.170     10.9     18.0     -7.2
  1  15   9   5    48  0.298535  2232.118     6.170     21.7     36.1    -14.3
  1  16   6   6    24  0.299897  2242.302     6.185     11.0     37.8    -26.8
  1  18   2   0    24  0.299897  2242.302     6.185     11.0     37.8    -26.8
  1  14   8   8    24  0.301742  2256.101     6.205      0.0      0.0      0.0
  1  16   8   2    48  0.301742  2256.101     6.205      0.0      0.0      0.0
  1  12  12   6    24  0.301742  2256.101     6.205      0.0      0.0      0.0
  1  11  11   9    24  0.302209  2259.591     6.210      0.0     20.7    -20.7
  1  15   7   7    24  0.302209  2259.591     6.210      0.0     20.7    -20.7
  1  17   5   3    48  0.302209  2259.591     6.210      0.0     41.4    -41.4
  1  16   8   0    24  0.303622  2270.158     6.226      3.1     43.2    -40.1
  1  13  11   5    48  0.306023  2288.104     6.252     26.2     46.7    -20.5
  1  17   5   1    48  0.306023  2288.104     6.252     26.2     46.7    -20.5
  1  15   9   3    48  0.306023  2288.104     6.252     26.2     46.7    -20.5
  1  14  10   4    48  0.307490  2299.078     6.269    110.8     98.4     12.5
  1  12  10   8    48  0.309481  2313.959     6.291      0.0      0.0      0.0
  1  16   6   4    48  0.309481  2313.959     6.291      0.0      0.0      0.0
  1  15   9   1    48  0.309984  2317.725     6.296     55.4     52.8      2.6
  1  17   3   3    24  0.309984  2317.725     6.296     27.7     26.4      1.3
  1  12  12   4    24  0.311510  2329.133     6.313     99.4     55.8     43.6
  1  10  10  10     8  0.313580  2344.609     6.337      0.0      0.0      0.0
  1  14  10   2    48  0.313580  2344.609     6.337      0.0      0.0      0.0
  1  13   9   7    48  0.314104  2348.527     6.342     85.0     60.3     24.7
  1  13  11   3    48  0.314104  2348.527     6.342     85.0     60.3     24.7
  1  15   7   5    48  0.314104  2348.527     6.342     85.0     60.3     24.7
  1  17   3   1    48  0.314104  2348.527     6.342     85.0     60.3     24.7
  1  14   8   6    48  0.315692  2360.398     6.360    235.9    126.0    109.9
  1  14  10   0    24  0.315692  2360.398     6.360    118.0     63.0     54.9
  1  16   6   2    48  0.315692  2360.398     6.360    235.9    126.0    109.9
  1  12  12   2    24  0.317847  2376.510     6.384      0.0      0.0      0.0
  1  11  11   7    24  0.318392  2380.590     6.391     72.1     34.1     38.0
  1  13  11   1    48  0.318392  2380.590     6.391    144.3     68.2     76.0
  1  17   1   1    24  0.318392  2380.590     6.391     72.1     34.1     38.0
  1  12  12   0    12  0.320046  2392.957     6.409     72.5     35.9     36.6
  1  16   4   4    24  0.320046  2392.957     6.409    145.0     71.8     73.2
  1  11   9   9    24  0.322861  2414.003     6.441     62.3     39.1     23.2
  1  15   7   3    48  0.322861  2414.003     6.441    124.6     78.3     46.4
  1  12  10   6    48  0.324586  2426.901     6.461    306.4    162.9    143.5
  1  14   8   4    48  0.326930  2444.424     6.487      0.0      0.0      0.0
  1  16   4   2    48  0.326930  2444.424     6.487      0.0      0.0      0.0
  1  13   9   5    48  0.327524  2448.865     6.494    121.6     89.3     32.3
  1  15   5   5    24  0.327524  2448.865     6.494     60.8     44.6     16.2
  1  15   7   1    48  0.327524  2448.865     6.494    121.6     89.3     32.3
  1  12   8   8    24  0.329325  2462.332     6.515    166.3     93.2     73.1
  1  16   4   0    24  0.329325  2462.332     6.515    166.3     93.2     73.1
  1  14   6   6    24  0.331773  2480.640     6.543      0.0      0.0      0.0
  1  11  11   5    24  0.332394  2485.281     6.550     80.6     50.8     29.8
  1  13   7   7    24  0.332394  2485.281     6.550     80.6     50.8     29.8
  1  10  10   8    24  0.334277  2499.362     6.571    149.5    107.3     42.3
  1  14   8   2    48  0.334277  2499.362     6.571    299.0    214.5     84.5
  1  16   2   2    24  0.334277  2499.362     6.571    149.5    107.3     42.3
  1  12  10   4    48  0.336839  2518.514     6.601      0.0      0.0      0.0
  1  13   9   3    48  0.337489  2523.371     6.608    172.7    116.6     56.1
  1  15   5   3    48  0.337489  2523.371     6.608    172.7    116.6     56.1
  1  16   0   0     6  0.339460  2538.114     6.631     67.4     30.7     36.7
  1  11   9   7    48  0.342825  2563.269     6.670    156.0    133.8     22.3
  1  11  11   3    24  0.342825  2563.269     6.670     78.0     66.9     11.1
  1  13   9   1    48  0.342825  2563.269     6.670    156.0    133.8     22.3
  1  15   5   1    48  0.342825  2563.269     6.670    156.0    133.8     22.3
  1  12  10   2    48  0.344892  2578.726     6.694    406.5    282.1    124.4
  1  14   6   4    48  0.344892  2578.726     6.694    406.5    282.1    124.4
  1  12   8   6    48  0.347707  2599.777     6.727      0.0      0.0      0.0
  1   9   9   9     8  0.348422  2605.121     6.735     30.6     25.6      5.0
  1  11  11   1    24  0.348422  2605.121     6.735     91.8     76.8     15.0
  1  13   7   5    48  0.348422  2605.121     6.735    183.6    153.6     30.0
  1  15   3   3    24  0.348422  2605.121     6.735     91.8     76.8     15.0
  1  10  10   6    24  0.353552  2643.474     6.795      0.0      0.0      0.0
  1  14   6   2    48  0.353552  2643.474     6.795      0.0      0.0      0.0
  1  15   3   1    48  0.354303  2649.093     6.804     43.2    177.4   -134.2
  1  14   6   0    24  0.356587  2666.165     6.831    170.6    186.2    -15.6
  1  10   8   8    24  0.359701  2689.451     6.868      0.0      0.0      0.0
  1  14   4   4    24  0.359701  2689.451     6.868      0.0      0.0      0.0
  1  11   9   5    48  0.360492  2695.368     6.877    224.9    204.3     20.6
  1  13   7   3    48  0.360492  2695.368     6.877    224.9    204.3     20.6
  1  15   1   1    24  0.360492  2695.368     6.877    112.4    102.1     10.3
  1  12   8   4    48  0.362898  2713.358     6.905    719.0    432.2    286.8
  1  11   7   7    24  0.367018  2744.157     6.954    170.3    118.5     51.8
  1  13   5   5    24  0.367018  2744.157     6.954    170.3    118.5     51.8
  1  13   7   1    48  0.367018  2744.157     6.954    340.6    237.0    103.6
  1  10  10   4    24  0.369557  2763.148     6.985    375.1    250.3    124.9
  1  12   6   6    24  0.369557  2763.148     6.985    375.1    250.3    124.9
  1  14   4   2    48  0.369557  2763.148     6.985    750.3    500.5    249.8
  1  12   8   2    48  0.373028  2789.094     7.026      0.0      0.0      0.0
  1   9   9   7    24  0.373911  2795.696     7.037    225.1    137.2     87.9
  1  11   9   3    48  0.373911  2795.696     7.037    450.2    274.3    175.9
  1  12   8   0    24  0.376597  2815.784     7.069    481.4    290.3    191.1
  1  10  10   2    24  0.380272  2843.256     7.113      0.0      0.0      0.0
  1  14   2   2    24  0.380272  2843.256     7.113      0.0      0.0      0.0
  1  13   5   3    48  0.381207  2850.250     7.124    382.9    319.7     63.2
  1  11   9   1    48  0.381207  2850.250     7.124    382.9    319.7     63.2
  1  10   8   6    48  0.384055  2871.548     7.159    891.5    676.5    215.0
  1  10  10   0    12  0.384055  2871.548     7.159    222.9    169.1     53.7
  1  14   2   0    24  0.384055  2871.548     7.159    445.8    338.3    107.5
  1  12   6   4    48  0.387955  2900.702     7.206      0.0      0.0      0.0
  1  11   7   5    48  0.388948  2908.129     7.218    402.0    373.6     28.4
  1  13   5   1    48  0.388948  2908.129     7.218    402.0    373.6     28.4
  1   8   8   8     8  0.391975  2930.761     7.255    143.0    131.9     11.1
  1   9   9   5    24  0.397181  2969.685     7.318     69.0    218.9   -149.8
  1  13   3   3    24  0.397181  2969.685     7.318     69.0    218.9   -149.8
  1  12   6   2    48  0.400405  2993.796     7.358    796.9    930.1   -133.3
  1  10   8   4    48  0.404830  3026.877     7.412      0.0      0.0      0.0
  1   9   7   7    24  0.405959  3035.321     7.426    234.8    257.3    -22.5
  1  11   7   3    48  0.405959  3035.321     7.426    469.6    514.5    -44.9
  1  13   3   1    48  0.405959  3035.321     7.426    469.6    514.5    -44.9
  1  12   4   4    24  0.409404  3061.081     7.468    603.0    546.7     56.3
  1  10   6   6    24  0.414138  3096.470     7.527      0.0      0.0      0.0
  1   9   9   3    24  0.415347  3105.511     7.542    311.4    303.7      7.8
  1  11   5   5    24  0.415347  3105.510     7.542    311.4    303.7      7.8
  1  11   7   1    48  0.415347  3105.510     7.542    622.9    607.3     15.5
  1  13   1   1    24  0.415347  3105.510     7.542    311.4    303.7      7.8
  1  10   8   2    48  0.419039  3133.116     7.588   1463.0   1294.7    168.3
  1   8   8   6    24  0.424118  3171.094     7.651      0.0      0.0      0.0
  1  12   4   2    48  0.424118  3171.094     7.651      0.0      0.0      0.0
  1   9   9   1    24  0.425417  3180.806     7.667    189.9    360.0   -170.1
  1  12   4   0    24  0.429387  3210.488     7.717    713.7    768.6    -54.8
  1  11   5   3    48  0.436258  3261.859     7.803    929.7    858.0     71.6
  1   9   7   5    48  0.436258  3261.859     7.803    929.7    858.0     71.6
  1  10   6   4    48  0.440542  3293.891     7.857   2045.9   1836.6    209.4
  1  12   2   2    24  0.440542  3293.892     7.857   1023.0    918.3    104.7
  1   7   7   7     8  0.447971  3349.442     7.951    168.0    171.5     -3.5
  1  11   5   1    48  0.447971  3349.441     7.951   1008.0   1028.9    -20.9
  1   8   8   4    24  0.452614  3384.152     8.010   1071.8   1102.5    -30.6
  1  12   0   0     6  0.452614  3384.152     8.010    268.0    275.6     -7.7
  1  10   6   2    48  0.459034  3432.156     8.091      0.0      0.0      0.0
  1   9   7   3    48  0.460682  3444.480     8.112   1206.5   1239.6    -33.0
  1  11   3   3    24  0.460682  3444.480     8.112    603.3    619.8    -16.5
  1   8   6   6    24  0.465736  3482.263     8.177   1367.1   1330.3     36.9
  1  10   6   0    24  0.465736  3482.263     8.177   1367.1   1330.3     36.9
  1   8   8   2    24  0.472740  3534.631     8.267      0.0      0.0      0.0
  1  10   4   4    24  0.472740  3534.631     8.267      0.0      0.0      0.0
  1  11   3   1    48  0.474540  3548.096     8.290   1399.5   1503.1   -103.6
  1   9   5   5    24  0.474540  3548.096     8.290    699.7    751.5    -51.8
  1   9   7   1    48  0.474540  3548.096     8.290   1399.5   1503.1   -103.6
  1   8   8   0    12  0.480069  3589.435     8.361    495.9    809.4   -313.5
  1   7   7   5    24  0.489730  3661.664     8.486    601.9    918.2   -316.3
  1  11   1   1    24  0.489730  3661.664     8.486    601.9    918.2   -316.3
  1  10   4   2    48  0.495813  3707.152     8.565   3741.5   3967.4   -225.9
  1   8   6   4    48  0.504290  3770.527     8.676      0.0      0.0      0.0
  1   9   5   3    48  0.506477  3786.885     8.704   1659.6   2263.0   -603.4
  1   6   6   6     8  0.522633  3907.682     8.916      0.0      0.0      0.0
  1  10   2   2    24  0.522633  3907.681     8.916      0.0      0.0      0.0
  1   7   7   3    24  0.525070  3925.899     8.948   1341.5   1408.1    -66.6
  1   9   5   1    48  0.525070  3925.899     8.948   2683.0   2816.3   -133.3
  1  10   2   0    24  0.532589  3982.120     9.048   3245.1   3065.3    179.8
  1   8   6   2    48  0.532589  3982.121     9.048   6490.2   6130.5    359.6
  1   7   5   5    24  0.545873  4081.441     9.224   1732.3   1771.9    -39.6
  1   7   7   1    24  0.545873  4081.441     9.224   1732.3   1771.9    -39.6
  1   9   3   3    24  0.545873  4081.441     9.224   1732.3   1771.9    -39.6
  1   8   4   4    24  0.554336  4144.722     9.336   3860.4   3875.5    -15.1
  1   9   3   1    48  0.569362  4257.066     9.537   4027.0   4518.9   -491.9
  1   6   6   4    24  0.578985  4329.021     9.666   4469.5   4965.8   -496.3
  1   8   4   2    48  0.592610  4430.895     9.850      0.0      0.0      0.0
  1   7   5   3    48  0.596170  4457.507     9.898   5688.3   5848.2   -159.9
  1   9   1   1    24  0.596170  4457.507     9.898   2844.2   2924.1    -80.0
  1   8   4   0    24  0.607245  4540.316    10.048   6056.8   6471.1   -414.3
  1   6   6   2    24  0.623020  4658.266    10.263      0.0      0.0      0.0
  1   5   5   5     8  0.627160  4689.218    10.319   1183.3   1285.6   -102.3
  1   7   5   1    48  0.627160  4689.218    10.319   7099.8   7713.6   -613.7
  1   6   6   0    12  0.640092  4785.913    10.496   4221.9   4301.0    -79.1
  1   8   2   2    24  0.640092  4785.913    10.496   8443.8   8602.0   -158.2
  1   6   4   4    24  0.658650  4924.664    10.750      0.0      0.0      0.0
  1   7   3   3    24  0.663547  4961.279    10.818   4364.2   5203.7   -839.6
  1   8   0   0     6  0.678921  5076.228    11.030   3053.7   2929.1    124.5
  1   5   5   3    24  0.707103  5286.948    11.420   7385.8   7222.2    163.6
  1   7   3   1    48  0.707103  5286.948    11.420  14771.6  14444.4    327.2
  1   6   4   2    48  0.725797  5426.716    11.680  33821.2  32929.4    891.8
  1   5   5   1    24  0.760543  5686.512    12.166  10681.3  10397.9    283.4
  1   7   1   1    24  0.760543  5686.513    12.166  10681.3  10397.8    283.4
  1   4   4   4     8  0.783950  5861.523    12.495   7871.9   8033.5   -161.6
  1   6   2   2    24  0.818809  6122.161    12.987      0.0      0.0      0.0
  1   5   3   3    24  0.828275  6192.939    13.121  16339.7  15730.8    608.9
  1   6   2   0    24  0.858774  6420.977    13.553  39084.6  37317.2   1767.4
  1   4   4   2    24  0.905227  6768.304    14.215      0.0      0.0      0.0
  1   5   3   1    48  0.918068  6864.312    14.399  51589.8  51036.0    553.9
  1   4   4   0    12  0.960139  7178.870    15.002  33055.5  31317.5   1738.0
  1   3   3   3     8  1.045267  7815.364    16.228  15354.1  15352.1      2.0
  1   5   1   1    24  1.045266  7815.363    16.228  46062.2  46056.4      5.8
  1   4   2   2    24  1.108672  8289.444    17.146 120284.7 119452.3    832.4
  1   3   3   1    24  1.246040  9316.531    19.145  98678.0  99735.8  -1057.8
  1   4   0   0     6  1.357841 10152.455    20.780  70754.0  71880.1  -1126.0
  1   2   2   2     8  1.567900 11723.046    23.867      0.0      0.0      0.0
  1   3   1   1    24  1.637618 12244.322    24.895 311794.9 317222.2  -5427.2
  1   2   2   0    12  1.920277 14357.740    29.074 601758.7 607281.1  -5522.4
  1   1   1   1     8  3.135800 23446.092    47.1541545773.01457977.2  87795.8

File: easyDiffractionApp/Examples/Si_SEPD@Argonne/_FullProf/02.fix-SG/arg_si.hkl
 Pattern#  1 Phase No.:  1 Standard-Si        430 reflections, N&T:        0    0.00    (The # of eff. reflections may be lower)
!  SPGR: F d -3 m;  CELL:      5.43136     5.43136     5.43136    90.00000    90.00000    90.00000
 Code h   k   l  Mult     D(A)      2T         HW          Iobs       Icalc     io-ic
  1  14  14   4    24  0.268893  2010.486     5.853      0.0     10.9    -10.9
  1  20   2   2    24  0.268893  2010.486     5.853      0.0     10.9    -10.9
  1  14  12   8    48  0.270220  2020.414     5.867      0.0      0.0      0.0
  1  16  12   2    48  0.270220  2020.414     5.867      0.0      0.0      0.0
  1  18   8   4    48  0.270220  2020.414     5.867      0.0      0.0      0.0
  1  15  13   3    48  0.270555  2022.919     5.870      0.0     12.4    -12.4
  1  16  12   0    24  0.271568  2030.491     5.881      0.0     13.0    -13.0
  1  20   0   0     6  0.271568  2030.491     5.881      0.0      3.3     -3.3
  1  14  10  10    24  0.272936  2040.720     5.895      0.0      0.0      0.0
  1  14  14   2    24  0.272936  2040.720     5.895      0.0      0.0      0.0
  1  18   6   6    24  0.272936  2040.720     5.895      0.0      0.0      0.0
  1  15  11   7    48  0.273282  2043.302     5.899      0.0     14.1    -14.1
  1  15  13   1    48  0.273282  2043.302     5.899      0.0     14.1    -14.1
  1  17   9   5    48  0.273282  2043.302     5.899      0.0     14.1    -14.1
  1  19   5   3    48  0.273282  2043.302     5.899      0.0     14.1    -14.1
  1  14  14   0    12  0.274325  2051.106     5.910      3.4      7.2     -3.9
  1  16  10   6    48  0.274325  2051.106     5.910     13.5     29.0    -15.5
  1  18   8   2    48  0.274325  2051.106     5.910     13.5     29.0    -15.5
  1  12  12  10    24  0.275736  2061.651     5.925      0.0      0.0      0.0
  1  13  13   7    24  0.276092  2064.313     5.928      1.4      8.0     -6.6
  1  15   9   9    24  0.276092  2064.313     5.928      1.4      8.0     -6.6
  1  17   7   7    24  0.276092  2064.313     5.928      1.4      8.0     -6.6
  1  19   5   1    48  0.276092  2064.313     5.928      2.7     15.9    -13.2
  1  16   8   8    24  0.277168  2072.361     5.940     20.6     16.3      4.3
  1  17   9   3    48  0.278990  2085.987     5.959      0.9     17.6    -16.6
  1  19   3   3    24  0.278990  2085.986     5.959      0.5      8.8     -8.3
  1  14  12   6    48  0.280101  2094.292     5.971     32.1     37.4     -5.3
  1  18   6   4    48  0.280101  2094.292     5.971     32.1     37.4     -5.3
  1  16  10   4    48  0.281603  2105.521     5.987      0.0      0.0      0.0
  1  13  11   9    48  0.281982  2108.357     5.991     37.3     20.0     17.3
  1  15  11   5    48  0.281982  2108.357     5.991     37.3     20.0     17.3
  1  17   9   1    48  0.281982  2108.357     5.991     37.3     20.0     17.3
  1  19   3   1    48  0.281982  2108.357     5.991     37.3     20.0     17.3
  1  18   6   2    48  0.284681  2128.533     6.020      0.0      0.0      0.0
  1  11  11  11     8  0.285073  2131.463     6.024      4.0      3.7      0.3
  1  13  13   5    24  0.285073  2131.463     6.024     12.0     11.1      0.9
  1  17   7   5    48  0.285073  2131.463     6.024     24.0     22.2      1.9
  1  19   1   1    24  0.285073  2131.463     6.024     12.0     11.1      0.9
  1  14  10   8    48  0.286258  2140.325     6.037     78.2     46.9     31.3
  1  16  10   2    48  0.286258  2140.325     6.037     78.2     46.9     31.3
  1  18   6   0    24  0.286258  2140.326     6.037     39.1     23.5     15.6
  1  14  12   4    48  0.287862  2152.316     6.054      0.0      0.0      0.0
  1  16   8   6    48  0.287862  2152.316     6.054      0.0      0.0      0.0
  1  18   4   4    24  0.287862  2152.316     6.054      0.0      0.0      0.0
  1  15   9   7    48  0.288267  2155.346     6.058     51.7     25.3     26.4
  1  15  11   3    48  0.288267  2155.345     6.058     51.7     25.3     26.4
  1  12  12   8    24  0.289493  2164.511     6.072     58.4     26.6     31.8
  1  13  13   3    24  0.291571  2180.049     6.094     15.6     14.3      1.4
  1  15  11   1    48  0.291571  2180.049     6.094     31.3     28.6      2.7
  1  17   7   3    48  0.291571  2180.049     6.094     31.3     28.6      2.7
  1  12  10  10    24  0.292839  2189.535     6.108     38.0     30.0      8.0
  1  14  12   2    48  0.292839  2189.535     6.108     76.0     60.1     15.9
  1  18   4   2    48  0.292840  2189.535     6.108     76.0     60.1     15.9
  1  13  11   7    48  0.294991  2205.623     6.131     40.1     32.1      8.1
  1  13  13   1    24  0.294991  2205.623     6.131     20.1     16.0      4.0
  1  17   5   5    24  0.294991  2205.623     6.131     20.1     16.0      4.0
  1  17   7   1    48  0.294991  2205.623     6.131     40.1     32.1      8.1
  1  16   8   4    48  0.296305  2215.447     6.146     73.7     67.3      6.4
  1  14  10   6    48  0.298085  2228.753     6.165      0.0      0.0      0.0
  1  18   2   2    24  0.298085  2228.753     6.165      0.0      0.0      0.0
  1  13   9   9    24  0.298535  2232.118     6.170     10.9     18.0     -7.2
  1  15   9   5    48  0.298535  2232.118     6.170     21.7     36.1    -14.3
  1  16   6   6    24  0.299897  2242.302     6.185     11.0     37.8    -26.8
  1  18   2   0    24  0.299897  2242.302     6.185     11.0     37.8    -26.8
  1  14   8   8    24  0.301742  2256.101     6.205      0.0      0.0      0.0
  1  16   8   2    48  0.301742  2256.101     6.205      0.0      0.0      0.0
  1  12  12   6    24  0.301742  2256.101     6.205      0.0      0.0      0.0
  1  11  11   9    24  0.302209  2259.591     6.210      0.0     20.7    -20.7
  1  15   7   7    24  0.302209  2259.591     6.210      0.0     20.7    -20.7
  1  17   5   3    48  0.302209  2259.591     6.210      0.0     41.4    -41.4
  1  16   8   0    24  0.303622  2270.158     6.226      3.1     43.2    -40.1
  1  13  11   5    48  0.306023  2288.104     6.253     26.2     46.7    -20.5
  1  17   5   1    48  0.306023  2288.104     6.253     26.2     46.7    -20.5
  1  15   9   3    48  0.306023  2288.104     6.253     26.2     46.7    -20.5
  1  14  10   4    48  0.307490  2299.078     6.269    110.8     98.4     12.5
  1  12  10   8    48  0.309481  2313.959     6.291      0.0      0.0      0.0
  1  16   6   4    48  0.309481  2313.959     6.291      0.0      0.0      0.0
  1  15   9   1    48  0.309984  2317.725     6.297     55.4     52.8      2.6
  1  17   3   3    24  0.309984  2317.725     6.297     27.7     26.4      1.3
  1  12  12   4    24  0.311510  2329.133     6.314     99.4     55.8     43.6
  1  10  10  10     8  0.313580  2344.609     6.337      0.0      0.0      0.0
  1  14  10   2    48  0.313580  2344.609     6.337      0.0      0.0      0.0
  1  13   9   7    48  0.314104  2348.527     6.343     85.0     60.3     24.7
  1  13  11   3    48  0.314104  2348.527     6.343     85.0     60.3     24.7
  1  15   7   5    48  0.314104  2348.527     6.343     85.0     60.3     24.7
  1  17   3   1    48  0.314104  2348.527     6.343     85.0     60.3     24.7
  1  14   8   6    48  0.315692  2360.398     6.360    235.9    126.0    109.9
  1  14  10   0    24  0.315692  2360.398     6.360    118.0     63.0     55.0
  1  16   6   2    48  0.315692  2360.398     6.360    235.9    126.0    109.9
  1  12  12   2    24  0.317847  2376.510     6.385      0.0      0.0      0.0
  1  11  11   7    24  0.318392  2380.590     6.391     72.1     34.1     38.0
  1  13  11   1    48  0.318392  2380.590     6.391    144.3     68.2     76.0
  1  17   1   1    24  0.318392  2380.590     6.391     72.1     34.1     38.0
  1  12  12   0    12  0.320046  2392.957     6.409     72.5     35.9     36.6
  1  16   4   4    24  0.320046  2392.957     6.409    145.0     71.8     73.2
  1  11   9   9    24  0.322861  2414.003     6.441     62.3     39.1     23.2
  1  15   7   3    48  0.322861  2414.003     6.441    124.6     78.3     46.4
  1  12  10   6    48  0.324586  2426.901     6.461    306.4    162.9    143.5
  1  14   8   4    48  0.326930  2444.424     6.487      0.0      0.0      0.0
  1  16   4   2    48  0.326930  2444.424     6.487      0.0      0.0      0.0
  1  13   9   5    48  0.327524  2448.865     6.494    121.6     89.3     32.3
  1  15   5   5    24  0.327524  2448.865     6.494     60.8     44.6     16.2
  1  15   7   1    48  0.327524  2448.865     6.494    121.6     89.3     32.3
  1  12   8   8    24  0.329325  2462.332     6.515    166.3     93.2     73.1
  1  16   4   0    24  0.329325  2462.332     6.515    166.3     93.2     73.1
  1  14   6   6    24  0.331773  2480.640     6.543      0.0      0.0      0.0
  1  11  11   5    24  0.332394  2485.281     6.550     80.6     50.8     29.8
  1  13   7   7    24  0.332394  2485.281     6.550     80.6     50.8     29.8
  1  10  10   8    24  0.334277  2499.362     6.571    149.5    107.3     42.3
  1  14   8   2    48  0.334277  2499.362     6.571    299.1    214.5     84.6
  1  16   2   2    24  0.334277  2499.362     6.571    149.5    107.3     42.3
  1  12  10   4    48  0.336839  2518.514     6.601      0.0      0.0      0.0
  1  13   9   3    48  0.337489  2523.371     6.608    172.7    116.6     56.1
  1  15   5   3    48  0.337489  2523.371     6.608    172.7    116.6     56.1
  1  16   0   0     6  0.339460  2538.114     6.631     67.4     30.7     36.7
  1  11   9   7    48  0.342825  2563.269     6.670    156.0    133.8     22.3
  1  11  11   3    24  0.342825  2563.269     6.670     78.0     66.9     11.1
  1  13   9   1    48  0.342825  2563.269     6.670    156.0    133.8     22.3
  1  15   5   1    48  0.342825  2563.269     6.670    156.0    133.8     22.3
  1  12  10   2    48  0.344892  2578.726     6.694    406.5    282.1    124.4
  1  14   6   4    48  0.344892  2578.726     6.694    406.5    282.1    124.4
  1  12   8   6    48  0.347707  2599.777     6.727      0.0      0.0      0.0
  1   9   9   9     8  0.348422  2605.121     6.735     30.6     25.6      5.0
  1  11  11   1    24  0.348422  2605.121     6.735     91.8     76.8     15.0
  1  13   7   5    48  0.348422  2605.121     6.735    183.6    153.6     30.0
  1  15   3   3    24  0.348422  2605.121     6.735     91.8     76.8     15.0
  1  10  10   6    24  0.353552  2643.474     6.795      0.0      0.0      0.0
  1  14   6   2    48  0.353552  2643.474     6.795      0.0      0.0      0.0
  1  15   3   1    48  0.354303  2649.093     6.804     43.2    177.4   -134.2
  1  14   6   0    24  0.356587  2666.165     6.831    170.6    186.2    -15.6
  1  10   8   8    24  0.359701  2689.451     6.868      0.0      0.0      0.0
  1  14   4   4    24  0.359701  2689.451     6.868      0.0      0.0      0.0
  1  11   9   5    48  0.360492  2695.368     6.877    224.9    204.3     20.6
  1  13   7   3    48  0.360492  2695.368     6.877    224.9    204.3     20.6
  1  15   1   1    24  0.360492  2695.368     6.877    112.4    102.1     10.3
  1  12   8   4    48  0.362898  2713.358     6.906    719.0    432.2    286.8
  1  11   7   7    24  0.367018  2744.157     6.954    170.3    118.5     51.8
  1  13   5   5    24  0.367018  2744.157     6.954    170.3    118.5     51.8
  1  13   7   1    48  0.367018  2744.157     6.954    340.6    237.0    103.6
  1  10  10   4    24  0.369557  2763.148     6.985    375.2    250.3    124.9
  1  12   6   6    24  0.369557  2763.148     6.985    375.2    250.3    124.9
  1  14   4   2    48  0.369557  2763.148     6.985    750.3    500.5    249.8
  1  12   8   2    48  0.373028  2789.094     7.026      0.0      0.0      0.0
  1   9   9   7    24  0.373911  2795.696     7.037    225.1    137.2     87.9
  1  11   9   3    48  0.373911  2795.696     7.037    450.2    274.3    175.9
  1  12   8   0    24  0.376597  2815.784     7.069    481.4    290.3    191.1
  1  10  10   2    24  0.380272  2843.256     7.113      0.0      0.0      0.0
  1  14   2   2    24  0.380272  2843.256     7.113      0.0      0.0      0.0
  1  13   5   3    48  0.381207  2850.250     7.124    382.9    319.7     63.2
  1  11   9   1    48  0.381207  2850.250     7.124    382.9    319.7     63.2
  1  10   8   6    48  0.384055  2871.548     7.159    891.6    676.5    215.1
  1  10  10   0    12  0.384055  2871.548     7.159    222.9    169.1     53.8
  1  14   2   0    24  0.384055  2871.548     7.159    445.8    338.3    107.5
  1  12   6   4    48  0.387955  2900.702     7.206      0.0      0.0      0.0
  1  11   7   5    48  0.388948  2908.129     7.218    402.0    373.6     28.5
  1  13   5   1    48  0.388948  2908.129     7.218    402.0    373.6     28.5
  1   8   8   8     8  0.391975  2930.761     7.255    143.0    131.9     11.1
  1   9   9   5    24  0.397181  2969.685     7.318     69.1    218.9   -149.8
  1  13   3   3    24  0.397181  2969.685     7.318     69.1    218.9   -149.8
  1  12   6   2    48  0.400405  2993.796     7.358    796.9    930.1   -133.2
  1  10   8   4    48  0.404830  3026.877     7.412      0.0      0.0      0.0
  1   9   7   7    24  0.405959  3035.321     7.426    234.8    257.3    -22.5
  1  11   7   3    48  0.405959  3035.321     7.426    469.6    514.5    -44.9
  1  13   3   1    48  0.405959  3035.321     7.426    469.6    514.5    -44.9
  1  12   4   4    24  0.409404  3061.081     7.468    603.1    546.7     56.3
  1  10   6   6    24  0.414138  3096.470     7.527      0.0      0.0      0.0
  1   9   9   3    24  0.415347  3105.511     7.542    311.5    303.7      7.8
  1  11   5   5    24  0.415347  3105.510     7.542    311.4    303.7      7.8
  1  11   7   1    48  0.415347  3105.510     7.542    622.9    607.3     15.5
  1  13   1   1    24  0.415347  3105.510     7.542    311.4    303.7      7.8
  1  10   8   2    48  0.419039  3133.116     7.588   1463.0   1294.7    168.3
  1   8   8   6    24  0.424118  3171.094     7.651      0.0      0.0      0.0
  1  12   4   2    48  0.424118  3171.094     7.651      0.0      0.0      0.0
  1   9   9   1    24  0.425417  3180.806     7.667    189.9    360.0   -170.1
  1  12   4   0    24  0.429387  3210.488     7.717    713.8    768.6    -54.8
  1  11   5   3    48  0.436258  3261.859     7.803    929.7    858.0     71.7
  1   9   7   5    48  0.436258  3261.859     7.803    929.7    858.0     71.7
  1  10   6   4    48  0.440542  3293.891     7.857   2046.0   1836.6    209.4
  1  12   2   2    24  0.440542  3293.892     7.857   1023.0    918.3    104.7
  1   7   7   7     8  0.447971  3349.442     7.951    168.0    171.5     -3.5
  1  11   5   1    48  0.447971  3349.441     7.951   1008.1   1028.9    -20.9
  1   8   8   4    24  0.452614  3384.152     8.010   1071.9   1102.5    -30.6
  1  12   0   0     6  0.452614  3384.152     8.010    268.0    275.6     -7.7
  1  10   6   2    48  0.459034  3432.156     8.091      0.0      0.0      0.0
  1   9   7   3    48  0.460682  3444.480     8.112   1206.6   1239.6    -33.0
  1  11   3   3    24  0.460682  3444.480     8.112    603.3    619.8    -16.5
  1   8   6   6    24  0.465736  3482.263     8.177   1367.2   1330.3     36.9
  1  10   6   0    24  0.465736  3482.263     8.177   1367.2   1330.3     36.9
  1   8   8   2    24  0.472740  3534.631     8.267      0.0      0.0      0.0
  1  10   4   4    24  0.472740  3534.631     8.267      0.0      0.0      0.0
  1  11   3   1    48  0.474540  3548.096     8.290   1399.5   1503.1   -103.6
  1   9   5   5    24  0.474540  3548.096     8.290    699.8    751.5    -51.8
  1   9   7   1    48  0.474540  3548.096     8.290   1399.5   1503.1   -103.6
  1   8   8   0    12  0.480069  3589.435     8.361    495.9    809.4   -313.5
  1   7   7   5    24  0.489730  3661.664     8.486    602.0    918.2   -316.3
  1  11   1   1    24  0.489730  3661.664     8.486    601.9    918.2   -316.3
  1  10   4   2    48  0.495813  3707.152     8.565   3741.6   3967.5   -225.9
  1   8   6   4    48  0.504290  3770.527     8.676      0.0      0.0      0.0
  1   9   5   3    48  0.506477  3786.885     8.704   1659.6   2263.0   -603.4
  1   6   6   6     8  0.522633  3907.682     8.916      0.0      0.0      0.0
  1  10   2   2    24  0.522633  3907.681     8.916      0.0      0.0      0.0
  1   7   7   3    24  0.525070  3925.899     8.948   1341.5   1408.1    -66.6
  1   9   5   1    48  0.525070  3925.899     8.948   2683.0   2816.3   -133.3
  1  10   2   0    24  0.532589  3982.120     9.048   3245.1   3065.3    179.8
  1   8   6   2    48  0.532589  3982.121     9.048   6490.2   6130.6    359.7
  1   7   5   5    24  0.545873  4081.441     9.224   1732.3   1771.9    -39.6
  1   7   7   1    24  0.545873  4081.441     9.224   1732.3   1771.9    -39.6
  1   9   3   3    24  0.545873  4081.441     9.224   1732.3   1771.9    -39.6
  1   8   4   4    24  0.554336  4144.722     9.336   3860.4   3875.5    -15.1
  1   9   3   1    48  0.569362  4257.066     9.537   4027.0   4518.9   -491.9
  1   6   6   4    24  0.578985  4329.021     9.666   4469.5   4965.8   -496.3
  1   8   4   2    48  0.592610  4430.895     9.850      0.0      0.0      0.0
  1   7   5   3    48  0.596170  4457.507     9.898   5688.3   5848.3   -159.9
  1   9   1   1    24  0.596170  4457.507     9.898   2844.2   2924.1    -80.0
  1   8   4   0    24  0.607245  4540.316    10.048   6056.8   6471.1   -414.4
  1   6   6   2    24  0.623020  4658.266    10.263      0.0      0.0      0.0
  1   5   5   5     8  0.627160  4689.218    10.319   1183.3   1285.6   -102.3
  1   7   5   1    48  0.627160  4689.218    10.319   7099.8   7713.6   -613.8
  1   6   6   0    12  0.640092  4785.913    10.496   4221.9   4301.0    -79.1
  1   8   2   2    24  0.640092  4785.913    10.496   8443.8   8602.1   -158.3
  1   6   4   4    24  0.658650  4924.664    10.750      0.0      0.0      0.0
  1   7   3   3    24  0.663547  4961.279    10.818   4364.2   5203.8   -839.6
  1   8   0   0     6  0.678921  5076.228    11.030   3053.7   2929.2    124.5
  1   5   5   3    24  0.707103  5286.948    11.420   7385.8   7222.2    163.6
  1   7   3   1    48  0.707103  5286.948    11.420  14771.6  14444.5    327.1
  1   6   4   2    48  0.725797  5426.716    11.680  33821.2  32929.6    891.7
  1   5   5   1    24  0.760543  5686.512    12.166  10681.3  10397.9    283.4
  1   7   1   1    24  0.760543  5686.513    12.166  10681.3  10397.9    283.4
  1   4   4   4     8  0.783950  5861.523    12.495   7872.0   8033.6   -161.6
  1   6   2   2    24  0.818809  6122.161    12.987      0.0      0.0      0.0
  1   5   3   3    24  0.828275  6192.939    13.121  16339.8  15730.9    608.9
  1   6   2   0    24  0.858774  6420.977    13.554  39084.7  37317.4   1767.4
  1   4   4   2    24  0.905227  6768.304    14.215      0.0      0.0      0.0
  1   5   3   1    48  0.918068  6864.312    14.399  51590.1  51036.2    553.8
  1   4   4   0    12  0.960139  7178.870    15.002  33055.7  31317.6   1738.0
  1   3   3   3     8  1.045267  7815.364    16.228  15354.2  15352.2      2.0
  1   5   1   1    24  1.045266  7815.363    16.228  46062.6  46056.6      5.9
  1   4   2   2    24  1.108672  8289.444    17.146 120285.5 119453.0    832.6
  1   3   3   1    24  1.246040  9316.531    19.145  98678.7  99736.3  -1057.6
  1   4   0   0     6  1.357841 10152.455    20.780  70754.5  71880.5  -1126.0
  1   2   2   2     8  1.567900 11723.046    23.867      0.0      0.0      0.0
  1   3   1   1    24  1.637618 12244.322    24.895 311796.9 317223.8  -5426.9
  1   2   2   0    12  1.920277 14357.740    29.074 601762.6 607284.2  -5521.6
  1   1   1   1     8  3.135800 23446.092    47.1541545783.21457984.9  87798.4

File: easyDiffractionApp/Examples/Si_SEPD@Argonne/_FullProf/03.simplify/arg_si.hkl
 Pattern#  1 Phase No.:  1 si                 430 reflections, N&T:        0    0.00    (The # of eff. reflections may be lower)
!  SPGR: F d -3 m;  CELL:      5.43145     5.43145     5.43145    90.00000    90.00000    90.00000
 Code h   k   l  Mult     D(A)      2T         HW          Iobs       Icalc     io-ic
  1  14  14   4    24  0.268897  2010.516     5.906      0.0     11.8    -11.8
  1  20   2   2    24  0.268897  2010.516     5.906      0.0     11.8    -11.8
  1  14  12   8    48  0.270225  2020.445     5.923      0.0      0.0      0.0
  1  16  12   2    48  0.270225  2020.445     5.923      0.0      0.0      0.0
  1  18   8   4    48  0.270225  2020.445     5.923      0.0      0.0      0.0
  1  15  13   3    48  0.270560  2022.950     5.927      0.0     13.2    -13.2
  1  16  12   0    24  0.271572  2030.522     5.940      0.0     13.8    -13.8
  1  20   0   0     6  0.271572  2030.522     5.940      0.0      3.4     -3.4
  1  14  10  10    24  0.272941  2040.752     5.958      0.0      0.0      0.0
  1  14  14   2    24  0.272940  2040.751     5.958      0.0      0.0      0.0
  1  18   6   6    24  0.272941  2040.752     5.958      0.0      0.0      0.0
  1  15  11   7    48  0.273286  2043.333     5.962      0.0     14.8    -14.8
  1  15  13   1    48  0.273286  2043.333     5.962      0.0     14.8    -14.8
  1  19   5   3    48  0.273286  2043.333     5.962      0.0     14.8    -14.8
  1  17   9   5    48  0.273286  2043.333     5.962      0.0     14.8    -14.8
  1  14  14   0    12  0.274330  2051.137     5.976      4.5      7.7     -3.1
  1  16  10   6    48  0.274330  2051.137     5.976     18.2     30.6    -12.5
  1  18   8   2    48  0.274330  2051.137     5.976     18.2     30.6    -12.5
  1  12  12  10    24  0.275740  2061.683     5.994      0.0      0.0      0.0
  1  15   9   9    24  0.276096  2064.345     5.998      3.3      8.3     -5.1
  1  17   7   7    24  0.276096  2064.345     5.998      3.3      8.3     -5.1
  1  19   5   1    48  0.276096  2064.345     5.998      6.6     16.7    -10.1
  1  13  13   7    24  0.276096  2064.345     5.998      3.3      8.3     -5.1
  1  16   8   8    24  0.277172  2072.393     6.012     28.9     17.2     11.8
  1  17   9   3    48  0.278995  2086.018     6.036      5.1     18.5    -13.3
  1  19   3   3    24  0.278995  2086.018     6.036      2.6      9.2     -6.7
  1  14  12   6    48  0.280106  2094.324     6.050     36.5     39.0     -2.5
  1  18   6   4    48  0.280106  2094.324     6.050     36.5     39.0     -2.5
  1  16  10   4    48  0.281607  2105.553     6.069      0.0      0.0      0.0
  1  13  11   9    48  0.281987  2108.389     6.074     39.9     20.9     19.0
  1  15  11   5    48  0.281987  2108.389     6.074     39.9     20.9     19.0
  1  17   9   1    48  0.281987  2108.389     6.074     39.9     20.9     19.0
  1  19   3   1    48  0.281987  2108.389     6.074     39.9     20.9     19.0
  1  18   6   2    48  0.284685  2128.566     6.109      0.0      0.0      0.0
  1  11  11  11     8  0.285077  2131.495     6.114      4.3      3.9      0.5
  1  13  13   5    24  0.285077  2131.496     6.114     13.0     11.6      1.4
  1  17   7   5    48  0.285077  2131.496     6.114     26.0     23.2      2.8
  1  19   1   1    24  0.285077  2131.495     6.114     13.0     11.6      1.4
  1  14  10   8    48  0.286262  2140.358     6.130     78.6     48.9     29.7
  1  16  10   2    48  0.286262  2140.358     6.130     78.6     48.9     29.7
  1  18   6   0    24  0.286262  2140.358     6.130     39.3     24.5     14.8
  1  14  12   4    48  0.287866  2152.349     6.151      0.0      0.0      0.0
  1  16   8   6    48  0.287866  2152.349     6.151      0.0      0.0      0.0
  1  18   4   4    24  0.287866  2152.349     6.151      0.0      0.0      0.0
  1  15   9   7    48  0.288271  2155.378     6.156     58.8     26.3     32.5
  1  15  11   3    48  0.288271  2155.378     6.156     58.8     26.3     32.5
  1  12  12   8    24  0.289497  2164.544     6.172     68.3     27.6     40.6
  1  13  13   3    24  0.291575  2180.083     6.199     17.2     14.8      2.3
  1  15  11   1    48  0.291575  2180.083     6.199     34.3     29.7      4.6
  1  17   7   3    48  0.291575  2180.083     6.199     34.3     29.7      4.6
  1  14  12   2    48  0.292844  2189.568     6.216     76.2     62.2     14.1
  1  18   4   2    48  0.292844  2189.569     6.216     76.2     62.2     14.1
  1  12  10  10    24  0.292844  2189.569     6.216     38.1     31.1      7.0
  1  13  11   7    48  0.294996  2205.656     6.244     44.9     33.3     11.6
  1  17   5   5    24  0.294996  2205.656     6.244     22.4     16.6      5.8
  1  17   7   1    48  0.294996  2205.656     6.244     44.9     33.3     11.6
  1  13  13   1    24  0.294996  2205.656     6.244     22.4     16.6      5.8
  1  16   8   4    48  0.296310  2215.481     6.262     82.1     69.7     12.4
  1  14  10   6    48  0.298089  2228.788     6.285      0.0      0.0      0.0
  1  18   2   2    24  0.298089  2228.788     6.285      0.0      0.0      0.0
  1  13   9   9    24  0.298539  2232.152     6.291     14.0     18.7     -4.7
  1  15   9   5    48  0.298539  2232.152     6.291     28.0     37.5     -9.5
  1  16   6   6    24  0.299902  2242.337     6.309     12.8     39.2    -26.4
  1  18   2   0    24  0.299902  2242.337     6.309     12.8     39.2    -26.4
  1  12  12   6    24  0.301747  2256.136     6.334      0.0      0.0      0.0
  1  14   8   8    24  0.301747  2256.135     6.334      0.0      0.0      0.0
  1  16   8   2    48  0.301747  2256.135     6.334      0.0      0.0      0.0
  1  11  11   9    24  0.302214  2259.625     6.340      0.0     21.3    -21.3
  1  15   7   7    24  0.302214  2259.625     6.340      0.0     21.3    -21.3
  1  17   5   3    48  0.302214  2259.625     6.340      0.0     42.6    -42.6
  1  16   8   0    24  0.303627  2270.193     6.359     11.1     44.5    -33.4
  1  15   9   3    48  0.306027  2288.139     6.391     27.2     48.0    -20.9
  1  13  11   5    48  0.306027  2288.139     6.391     27.2     48.0    -20.9
  1  17   5   1    48  0.306027  2288.139     6.391     27.2     48.0    -20.9
  1  14  10   4    48  0.307495  2299.114     6.410    120.8    100.9     19.9
  1  12  10   8    48  0.309485  2313.995     6.437      0.0      0.0      0.0
  1  16   6   4    48  0.309485  2313.995     6.437      0.0      0.0      0.0
  1  15   9   1    48  0.309989  2317.760     6.444     63.5     54.3      9.2
  1  17   3   3    24  0.309989  2317.760     6.444     31.8     27.1      4.6
  1  12  12   4    24  0.311515  2329.169     6.464    110.5     57.1     53.4
  1  10  10  10     8  0.313585  2344.645     6.492      0.0      0.0      0.0
  1  14  10   2    48  0.313585  2344.645     6.492      0.0      0.0      0.0
  1  13   9   7    48  0.314109  2348.562     6.499     83.6     61.7     21.9
  1  13  11   3    48  0.314109  2348.562     6.499     83.6     61.7     21.9
  1  15   7   5    48  0.314109  2348.562     6.499     83.6     61.7     21.9
  1  17   3   1    48  0.314109  2348.562     6.499     83.6     61.7     21.9
  1  14   8   6    48  0.315696  2360.434     6.521    239.1    129.1    110.0
  1  14  10   0    24  0.315696  2360.434     6.521    119.6     64.6     55.0
  1  16   6   2    48  0.315696  2360.434     6.521    239.1    129.1    110.0
  1  12  12   2    24  0.317851  2376.547     6.550      0.0      0.0      0.0
  1  11  11   7    24  0.318397  2380.626     6.557     74.9     34.9     40.0
  1  13  11   1    48  0.318397  2380.626     6.557    149.8     69.9     79.9
  1  17   1   1    24  0.318397  2380.626     6.557     74.9     34.9     40.0
  1  12  12   0    12  0.320051  2392.993     6.579     76.5     36.7     39.8
  1  16   4   4    24  0.320051  2392.993     6.579    153.0     73.4     79.6
  1  11   9   9    24  0.322866  2414.041     6.618     66.0     39.8     26.2
  1  15   7   3    48  0.322866  2414.040     6.618    132.0     79.6     52.4
  1  12  10   6    48  0.324591  2426.938     6.641    311.4    166.6    144.8
  1  14   8   4    48  0.326935  2444.462     6.673      0.0      0.0      0.0
  1  16   4   2    48  0.326935  2444.462     6.673      0.0      0.0      0.0
  1  13   9   5    48  0.327529  2448.902     6.681    120.5     90.7     29.9
  1  15   5   5    24  0.327529  2448.902     6.681     60.3     45.3     14.9
  1  15   7   1    48  0.327529  2448.902     6.681    120.5     90.6     29.9
  1  12   8   8    24  0.329330  2462.370     6.706    181.6     95.0     86.6
  1  16   4   0    24  0.329330  2462.370     6.706    181.6     95.0     86.6
  1  14   6   6    24  0.331778  2480.677     6.740      0.0      0.0      0.0
  1  11  11   5    24  0.332399  2485.319     6.748     84.8     51.6     33.2
  1  13   7   7    24  0.332399  2485.319     6.748     84.8     51.6     33.2
  1  10  10   8    24  0.334282  2499.400     6.774    143.0    108.6     34.4
  1  14   8   2    48  0.334282  2499.400     6.774    286.1    217.3     68.8
  1  16   2   2    24  0.334282  2499.400     6.774    143.0    108.6     34.4
  1  12  10   4    48  0.336844  2518.553     6.809      0.0      0.0      0.0
  1  15   5   3    48  0.337494  2523.410     6.818    180.5    118.1     62.5
  1  13   9   3    48  0.337494  2523.410     6.818    180.5    118.1     62.5
  1  16   0   0     6  0.339465  2538.153     6.846     89.0     31.0     58.0
  1  11   9   7    48  0.342830  2563.308     6.892    152.0    135.1     16.9
  1  11  11   3    24  0.342830  2563.308     6.892     76.0     67.6      8.4
  1  13   9   1    48  0.342830  2563.308     6.892    152.0    135.1     16.9
  1  15   5   1    48  0.342830  2563.308     6.892    152.0    135.1     16.9
  1  14   6   4    48  0.344897  2578.766     6.921    405.8    284.6    121.3
  1  12  10   2    48  0.344897  2578.766     6.921    405.8    284.6    121.3
  1  12   8   6    48  0.347713  2599.817     6.960      0.0      0.0      0.0
  1  11  11   1    24  0.348428  2605.161     6.970     96.8     77.5     19.3
  1  15   3   3    24  0.348428  2605.161     6.970     96.8     77.5     19.3
  1   9   9   9     8  0.348428  2605.161     6.970     32.3     25.8      6.4
  1  13   7   5    48  0.348428  2605.161     6.970    193.5    155.0     38.6
  1  10  10   6    24  0.353557  2643.514     7.042      0.0      0.0      0.0
  1  14   6   2    48  0.353557  2643.514     7.042      0.0      0.0      0.0
  1  15   3   1    48  0.354309  2649.133     7.052     45.0    178.3   -133.3
  1  14   6   0    24  0.356592  2666.206     7.084    178.2    187.7     -9.5
  1  10   8   8    24  0.359706  2689.492     7.128      0.0      0.0      0.0
  1  14   4   4    24  0.359706  2689.492     7.128      0.0      0.0      0.0
  1  11   9   5    48  0.360498  2695.410     7.139    222.4    205.3     17.1
  1  13   7   3    48  0.360498  2695.410     7.139    222.4    205.3     17.1
  1  15   1   1    24  0.360498  2695.410     7.139    111.2    102.6      8.5
  1  12   8   4    48  0.362904  2713.399     7.173    760.6    433.4    327.2
  1  11   7   7    24  0.367023  2744.199     7.231    168.0    118.6     49.4
  1  13   5   5    24  0.367023  2744.199     7.231    168.0    118.6     49.4
  1  13   7   1    48  0.367023  2744.199     7.231    336.1    237.2     98.8
  1  10  10   4    24  0.369563  2763.191     7.267    366.9    250.6    116.4
  1  12   6   6    24  0.369563  2763.191     7.267    366.9    250.6    116.4
  1  14   4   2    48  0.369563  2763.191     7.267    733.9    501.1    232.7
  1  12   8   2    48  0.373033  2789.137     7.317      0.0      0.0      0.0
  1   9   9   7    24  0.373916  2795.738     7.329    231.4    137.3     94.1
  1  11   9   3    48  0.373916  2795.738     7.329    462.9    274.7    188.2
  1  12   8   0    24  0.376603  2815.828     7.368    507.8    290.4    217.4
  1  10  10   2    24  0.380277  2843.300     7.420      0.0      0.0      0.0
  1  14   2   2    24  0.380277  2843.300     7.420      0.0      0.0      0.0
  1  11   9   1    48  0.381213  2850.294     7.433    376.2    319.1     57.1
  1  13   5   3    48  0.381213  2850.294     7.433    376.2    319.1     57.1
  1  10   8   6    48  0.384061  2871.592     7.474    891.7    675.5    216.1
  1  10  10   0    12  0.384061  2871.592     7.474    222.9    168.9     54.0
  1  14   2   0    24  0.384061  2871.592     7.474    445.8    337.8    108.1
  1  12   6   4    48  0.387961  2900.746     7.530      0.0      0.0      0.0
  1  11   7   5    48  0.388954  2908.174     7.544    382.2    371.9     10.3
  1  13   5   1    48  0.388954  2908.174     7.544    382.2    371.9     10.3
  1   8   8   8     8  0.391981  2930.806     7.588    131.9    131.4      0.5
  1   9   9   5    24  0.397187  2969.730     7.663     63.2    217.4   -154.2
  1  13   3   3    24  0.397187  2969.730     7.663     63.2    217.4   -154.2
  1  12   6   2    48  0.400412  2993.842     7.710    789.1    923.0   -133.9
  1  10   8   4    48  0.404836  3026.924     7.774      0.0      0.0      0.0
  1   9   7   7    24  0.405965  3035.367     7.790    231.4    255.1    -23.8
  1  11   7   3    48  0.405965  3035.367     7.790    462.7    510.2    -47.5
  1  13   3   1    48  0.405965  3035.367     7.790    462.7    510.2    -47.5
  1  12   4   4    24  0.409411  3061.128     7.841    615.7    542.3     73.4
  1  10   6   6    24  0.414144  3096.517     7.910      0.0      0.0      0.0
  1   9   9   3    24  0.415353  3105.558     7.927    302.0    300.6      1.4
  1  11   5   5    24  0.415353  3105.558     7.927    301.9    300.6      1.4
  1  11   7   1    48  0.415353  3105.558     7.927    603.9    601.2      2.7
  1  13   1   1    24  0.415353  3105.558     7.927    302.0    300.6      1.4
  1  10   8   2    48  0.419045  3133.164     7.981   1448.0   1280.0    167.9
  1   8   8   6    24  0.424125  3171.143     8.056      0.0      0.0      0.0
  1  12   4   2    48  0.424125  3171.143     8.056      0.0      0.0      0.0
  1   9   9   1    24  0.425424  3180.855     8.075    144.0    355.7   -211.7
  1  12   4   0    24  0.429394  3210.538     8.133    684.2    758.7    -74.5
  1   9   7   5    48  0.436264  3261.909     8.235    921.6    845.9     75.7
  1  11   5   3    48  0.436264  3261.909     8.235    921.6    845.9     75.6
  1  10   6   4    48  0.440549  3293.942     8.298   2025.4   1807.9    217.4
  1  12   2   2    24  0.440549  3293.942     8.298   1012.7    904.0    108.7
  1   7   7   7     8  0.447978  3349.493     8.408    160.6    168.6     -7.9
  1  11   5   1    48  0.447978  3349.493     8.408    963.8   1011.3    -47.5
  1   8   8   4    24  0.452621  3384.204     8.477   1031.9   1083.0    -51.0
  1  12   0   0     6  0.452621  3384.204     8.477    258.0    270.7    -12.8
  1  10   6   2    48  0.459041  3432.209     8.573      0.0      0.0      0.0
  1  11   3   3    24  0.460689  3444.532     8.598    604.5    608.1     -3.6
  1   9   7   3    48  0.460689  3444.533     8.598   1209.1   1216.2     -7.1
  1   8   6   6    24  0.465743  3482.317     8.673   1336.7   1305.5     31.3
  1  10   6   0    24  0.465743  3482.317     8.673   1336.7   1305.5     31.3
  1   8   8   2    24  0.472747  3534.685     8.778      0.0      0.0      0.0
  1  10   4   4    24  0.472747  3534.685     8.778      0.0      0.0      0.0
  1   9   5   5    24  0.474548  3548.151     8.806    685.6    736.2    -50.5
  1   9   7   1    48  0.474548  3548.151     8.806   1371.3   1472.3   -101.0
  1  11   3   1    48  0.474548  3548.151     8.806   1371.2   1472.3   -101.1
  1   8   8   0    12  0.480077  3589.490     8.889    311.7    792.3   -480.7
  1   7   7   5    24  0.489737  3661.720     9.035    692.8    897.9   -205.0
  1  11   1   1    24  0.489737  3661.720     9.035    692.8    897.9   -205.0
  1  10   4   2    48  0.495821  3707.209     9.127   3666.9   3877.3   -210.4
  1   8   6   4    48  0.504297  3770.585     9.255      0.0      0.0      0.0
  1   9   5   3    48  0.506485  3786.944     9.289   1600.2   2208.8   -608.7
  1  10   2   2    24  0.522641  3907.742     9.535      0.0      0.0      0.0
  1   6   6   6     8  0.522641  3907.742     9.535      0.0      0.0      0.0
  1   7   7   3    24  0.525078  3925.960     9.572   1384.6   1371.7     12.9
  1   9   5   1    48  0.525078  3925.960     9.572   2769.2   2743.5     25.7
  1   8   6   2    48  0.532597  3982.182     9.687   6355.1   5968.3    386.8
  1  10   2   0    24  0.532597  3982.182     9.687   3177.5   2984.1    193.4
  1   7   5   5    24  0.545881  4081.503     9.892   1711.0   1723.0    -11.9
  1   7   7   1    24  0.545881  4081.503     9.892   1711.0   1723.0    -11.9
  1   9   3   3    24  0.545881  4081.503     9.892   1711.0   1723.0    -11.9
  1   8   4   4    24  0.554345  4144.786    10.022   3623.1   3765.7   -142.7
  1   9   3   1    48  0.569370  4257.131    10.254   4000.1   4385.3   -385.2
  1   6   6   4    24  0.578994  4329.088    10.404   4152.1   4818.7   -666.5
  1   8   4   2    48  0.592619  4430.962    10.616      0.0      0.0      0.0
  1   7   5   3    48  0.596179  4457.576    10.671   5757.2   5668.0     89.2
  1   9   1   1    24  0.596179  4457.576    10.671   2878.6   2834.0     44.6
  1   8   4   0    24  0.607254  4540.386    10.844   5717.3   6269.2   -551.9
  1   6   6   2    24  0.623030  4658.337    11.091      0.0      0.0      0.0
  1   5   5   5     8  0.627169  4689.290    11.156   1189.6   1244.0    -54.3
  1   7   5   1    48  0.627169  4689.290    11.156   7137.8   7463.8   -326.0
  1   6   6   0    12  0.640102  4785.987    11.359   4122.9   4160.8    -38.0
  1   8   2   2    24  0.640102  4785.987    11.359   8245.7   8321.6    -75.9
  1   6   4   4    24  0.658660  4924.740    11.651      0.0      0.0      0.0
  1   7   3   3    24  0.663557  4961.355    11.728   4366.9   5027.7   -660.8
  1   8   0   0     6  0.678931  5076.305    11.971   2729.7   2830.8   -101.1
  1   5   5   3    24  0.707114  5287.029    12.418   7365.0   6970.4    394.6
  1   7   3   1    48  0.707114  5287.029    12.418  14730.0  13940.8    789.2
  1   6   4   2    48  0.725808  5426.799    12.715  33327.1  31802.8   1524.2
  1   5   5   1    24  0.760555  5686.600    13.270  10545.1  10030.0    515.1
  1   7   1   1    24  0.760555  5686.599    13.270  10545.1  10029.9    515.2
  1   4   4   4     8  0.783962  5861.613    13.644   7435.2   7755.5   -320.3
  1   6   2   2    24  0.818822  6122.255    14.204      0.0      0.0      0.0
  1   5   3   3    24  0.828288  6193.035    14.356  15731.5  15168.4    563.2
  1   6   2   0    24  0.858787  6421.075    14.848  38534.1  36020.2   2513.9
  1   4   4   2    24  0.905241  6768.408    15.599      0.0      0.0      0.0
  1   5   3   1    48  0.918082  6864.417    15.807  51015.6  49225.1   1790.5
  1   4   4   0    12  0.960153  7178.980    16.489  32317.0  30256.1   2060.8
  1   5   1   1    24  1.045282  7815.483    17.875  45656.6  44479.1   1177.6
  1   3   3   3     8  1.045282  7815.483    17.875  15218.9  14826.4    392.5
  1   4   2   2    24  1.108690  8289.572    18.911 118564.2 115696.3   2867.9
  1   3   3   1    24  1.246060  9316.675    21.163  97342.4  96603.4    739.0
  1   4   0   0     6  1.357862 10152.610    23.002  70086.1  70000.5     85.6
  1   2   2   2     8  1.567924 11723.226    26.468      0.0      0.0      0.0
  1   3   1   1    24  1.637643 12244.511    27.620 309836.0 309993.1   -157.1
  1   2   2   0    12  1.920307 14357.961    32.303 596506.9 602270.4  -5763.5
  1   1   1   1     8  3.135848 23446.451    52.5171524668.51493849.5  30819.0
