Repository: EasyScience/EasyDiffractionBeta

# EasyDiffractionBeta
Upcoming versions of EasyDiffraction

File: easyDiffractionApp/Examples/Si_SEPD@Argonne/_FullProf/02.fix-SG/arg_si.out (part 1 of 2)


        **********************************************************
        ** PROGRAM FullProf.2k (Version 7.95 - Jan2023-ILL JRC) **
        **********************************************************
                       M U L T I -- P A T T E R N                 
            Rietveld, Profile Matching & Integrated Intensity     
                 Refinement of X-ray and/or Neutron Data


    Date: 23/05/2024  Time: 13:11:48.495                              

 => PCR file code: arg_si
 => DAT file code: arg_si.dat           -> Relative contribution: 1.0000                                                            

 ==> CONDITIONS OF THIS RUN FOR PATTERN No.:  1

 => Global Refinement of neutron powder data                                                                                        
 => Neutron Time-Of-Flight data                                                                                                     
 => Abcisa variable is T.O.F. in microsecs
 => Title:  Backscattering Bank (2theta= 144.845)  Si- Argonne

 => Number of phases:    1
 => Number of excluded regions:    2
 => Number of scattering factors supplied:    0
 => Conventional weights: w=1.0/Variance(yobs)
 => Asymmetry correction as in J.Appl.Cryst. 26,128(1993)
 => Background adjusted by 12/18-terms cosine Fourier series 
 => The    9th default profile function was selected
 => T.O.F Profile Function #1 
    Decay double Exponential convoluted with pseudo-Voigt:
    Omega(DT) = (1-eta)N {Exp(u).Erfc(y)+ Exp(v).Erfc(z)} +  
                2N eta/pi{-Im[Exp(p)E1(p)]-Im[Exp(q)E1(q)]}  

 ==> INPUT/OUTPUT OPTIONS:

 => Generate file *.PRF for plot
 => Output Integrated Intensities
 => Generate new input file *.PCR

 => Data read from GSAS file for pattern:  1
 => Plot pattern at each cycle
 => Absorption correction type: 2
 => Base of peaks: 2.0*HW*    8.20

 => Number of cycles:   15
 => Relaxation factors ==>    for coordinates:  1.00
 => for anisotropic temperature factors:  1.00
 => for halfwidth/strain/size parameters:  1.00
 => for lattice constants and propagation vectors:  1.00
 => EPS-value for convergence:    0.1

 => Excluded regions for Pattern#  1
    From     to
   1000.1000   2000.0000
  29999.0000  40000.0000

 => Number of Least-Squares parameters varied:    16

 =>--------------------------->
 =>------->  PATTERN number:  1
 =>--------------------------->
 => Global parameters and codes ==>
 => Zero-point:    -9.2279  141.0000
 => Background parameters and codes for cosine Fourier series ==>
  152.95      1.5520      37.530      12.442      19.319      3.6330    
       21.00       31.00       41.00       61.00       71.00       81.00
  8.7630      0.0000      0.0000      0.0000      0.0000      0.0000    
      151.00        0.00        0.00        0.00        0.00        0.00
  0.0000      0.0000      0.0000      0.0000      0.0000      0.0000    
        0.00        0.00        0.00        0.00        0.00        0.00
 => D-spacing to T.O.F. coefficient dtt1 and code:   7476.910     0.000
 => D-spacing to T.O.F. coefficient dtt2 and code:     -1.540     0.000
 => D-spacing to T.O.F. coefficient dtt_1OverD and code:      0.000     0.000
 => T.O.F. 2theta average detector angle      :    144.845

 => Reading Intensity data  =>>


 => Heading of GSAS file:
     Si Std                                                                         
    BANK 1  5600 1400 CONST   2000.     5.     0.     0. ALT                        
 => Number of items read in BANK line:  9
 -> IBANK,NCHAN,NREC:     1 5600 1400
 -> BINTYP          : CONST   
 -> COEFFS          :       2000.000         5.000         0.000         0.000
 -> DATTYP          : ALT     
 ==> T.O.F. range, and number of points:
    TOFmin:    2000.000000  TOFmax:   29995.000000
    No. of points:   5600
 --------------------------------------------------------------------------------
 => Phase  No. 1
      Standard-Si                                                           
 --------------------------------------------------------------------------------
 =>-------> Pattern#  1
 => Crystal Structure Refinement
 => Preferred orientation vector:   0.0000  0.0000  1.0000

 =>-------> Data for PHASE: 1
 => Number of atoms:    1
 => Number of distance  constraints:    0
 => Number of angle     constraints:    0

 => Symmetry information on space group: F d -3 m            
 -> The multiplicity of the general position is: 192
 -> The space group is Centric (-1 at origin)   
 -> Lattice type  F: { 000;  0  1/2 1/2; 1/2  0  1/2; 1/2 1/2  0 }+
 -> Reduced set of symmetry operators:

  No.  IT   Symmetry symbol    Rotation part     Associated Translation
   1: ( 1)   1            -->     ( x, y, z) + {  0.0000  0.0000  0.0000}
   2: ( 4)   2 ( x, 0, 0) -->     ( x,-y,-z) + {  0.0000  0.2500  0.2500}
   3: ( 3)   2 ( 0, y, 0) -->     (-x, y,-z) + {  0.2500  0.0000  0.2500}
   4: ( 2)   2 ( 0, 0, z) -->     (-x,-y, z) + {  0.2500  0.2500  0.0000}
   5: ( 9)  3- ( x, x, x) -->     ( y, z, x) + {  0.0000  0.0000  0.0000}
   6: (12)  3- (-x, x,-x) -->     (-y,-z, x) + {  0.2500  0.2500  0.0000}
   7: (11)  3- (-x,-x, x) -->     ( y,-z,-x) + {  0.0000  0.2500  0.2500}
   8: (10)  3- ( x,-x,-x) -->     (-y, z,-x) + {  0.2500  0.0000  0.2500}
   9: ( 5)  3+ ( x, x, x) -->     ( z, x, y) + {  0.0000  0.0000  0.0000}
  10: ( 8)  3+ (-x,-x, x) -->     (-z, x,-y) + {  0.2500  0.0000  0.2500}
  11: ( 7)  3+ ( x,-x,-x) -->     (-z,-x, y) + {  0.2500  0.2500  0.0000}
  12: ( 6)  3+ (-x, x,-x) -->     ( z,-x,-y) + {  0.0000  0.2500  0.2500}
  13: (14)   2 ( x,-x, 0) -->     (-y,-x,-z) + {  0.0000  0.0000  0.0000}
  14: (15)  4- ( 0, 0, z) -->     ( y,-x, z) + {  0.7500  0.0000  0.7500}
  15: (16)  4+ ( 0, 0, z) -->     (-y, x, z) + {  0.0000  0.7500  0.7500}
  16: (13)   2 ( x, x, 0) -->     ( y, x,-z) + {  0.7500  0.7500  0.0000}
  17: (24)   2 (-x, 0, x) -->     (-z,-y,-x) + {  0.0000  0.0000  0.0000}
  18: (21)  4+ ( 0, y, 0) -->     ( z, y,-x) + {  0.7500  0.7500  0.0000}
  19: (22)   2 ( x, 0, x) -->     ( z,-y, x) + {  0.7500  0.0000  0.7500}
  20: (23)  4- ( 0, y, 0) -->     (-z, y, x) + {  0.0000  0.7500  0.7500}
  21: (19)   2 ( 0, y,-y) -->     (-x,-z,-y) + {  0.0000  0.0000  0.0000}
  22: (18)   2 ( 0, y, y) -->     (-x, z, y) + {  0.0000  0.7500  0.7500}
  23: (17)  4- ( x, 0, 0) -->     ( x, z,-y) + {  0.7500  0.7500  0.0000}
  24: (20)  4+ ( x, 0, 0) -->     ( x,-z, y) + {  0.7500  0.0000  0.7500}


        Information on Space Group: 
        --------------------------- 

 =>   Number of Space group: 227
 =>  Hermann-Mauguin Symbol: F d -3 m
 =>             Hall Symbol: -F 4vw 2vw 3
 =>            Setting Type: IT (Generated from Hermann-Mauguin symbol)
 =>          Crystal System: Cubic
 =>              Laue Class: m-3m
 =>             Point Group: m-3m
 =>         Bravais Lattice: F
 =>          Lattice Symbol: cF
 =>  Reduced Number of S.O.:  24
 =>    General multiplicity: 192
 =>          Centrosymmetry: Centric (-1 at origin)
 =>  Generators (exc. -1&L):   3
 =>         Asymmetric unit: -0.125 <= x <=  0.375
                             -0.125 <= y <=  0.000
                             -0.250 <= z <=  0.000
 => Centring vectors:  3
 => Latt( 1): (1/2,1/2,0)                          => Latt( 2): (1/2,0,1/2)                         
 => Latt( 3): (0,1/2,1/2)                                                                           

 => List of all Symmetry Operators and Symmetry Symbols

 => SYMM(  1): x,y,z                             Symbol: 1
 => SYMM(  2): x,-y+1/4,-z+1/4                   Symbol: 2 x,1/8,1/8
 => SYMM(  3): -x+1/4,y,-z+1/4                   Symbol: 2 1/8,y,1/8
 => SYMM(  4): -x+1/4,-y+1/4,z                   Symbol: 2 1/8,1/8,z
 => SYMM(  5): y,z,x                             Symbol: 3- x,x,x
 => SYMM(  6): -y+1/4,-z+1/4,x                   Symbol: 3+ x,-x+1/4,x
 => SYMM(  7): y,-z+1/4,-x+1/4                   Symbol: 3+ x,x,-x+1/4
 => SYMM(  8): -y+1/4,z,-x+1/4                   Symbol: 3- x,-x+1/4,-x+1/4
 => SYMM(  9): z,x,y                             Symbol: 3+ x,x,x
 => SYMM( 10): -z+1/4,x,-y+1/4                   Symbol: 3- x,x,-x+1/4
 => SYMM( 11): -z+1/4,-x+1/4,y                   Symbol: 3+ x,-x+1/4,-x+1/4
 => SYMM( 12): z,-x+1/4,-y+1/4                   Symbol: 3- x,-x+1/4,x
 => SYMM( 13): y,x,z                             Symbol: m x,x,z
 => SYMM( 14): -y+1/4,x,-z+1/4                   Symbol: -4- 1/8,1/8,z; 1/8,1/8,1/8
 => SYMM( 15): y,-x+1/4,-z+1/4                   Symbol: -4+ 1/8,1/8,z; 1/8,1/8,1/8
 => SYMM( 16): -y+1/4,-x+1/4,z                   Symbol: m x,-x+1/4,z
 => SYMM( 17): z,y,x                             Symbol: m x,y,x
 => SYMM( 18): -z+1/4,-y+1/4,x                   Symbol: -4+ 1/8,y,1/8; 1/8,1/8,1/8
 => SYMM( 19): -z+1/4,y,-x+1/4                   Symbol: m x,y,-x+1/4
 => SYMM( 20): z,-y+1/4,-x+1/4                   Symbol: -4- 1/8,y,1/8; 1/8,1/8,1/8
 => SYMM( 21): x,z,y                             Symbol: m x,y,y
 => SYMM( 22): x,-z+1/4,-y+1/4                   Symbol: m x,y,-y+1/4
 => SYMM( 23): -x+1/4,-z+1/4,y                   Symbol: -4- x,1/8,1/8; 1/8,1/8,1/8
 => SYMM( 24): -x+1/4,z,-y+1/4                   Symbol: -4+ x,1/8,1/8; 1/8,1/8,1/8
 => SYMM( 25): -x,-y,-z                          Symbol: -1 0,0,0
 => SYMM( 26): -x,y+3/4,z+3/4                    Symbol: g (0,3/4,3/4) 0,y,z
 => SYMM( 27): x+3/4,-y,z+3/4                    Symbol: g (3/4,0,3/4) x,0,z
 => SYMM( 28): x+3/4,y+3/4,-z                    Symbol: g (3/4,3/4,0) x,y,0
 => SYMM( 29): -y,-z,-x                          Symbol: -3- x,x,x; 0,0,0
 => SYMM( 30): y+3/4,z+3/4,-x                    Symbol: -3+ x,-x+3/4,x-3/2; 3/4,0,-3/4
 => SYMM( 31): -y,z+3/4,x+3/4                    Symbol: -3+ x,x+3/2,-x-3/4; -3/4,3/4,0
 => SYMM( 32): y+3/4,-z,x+3/4                    Symbol: -3- x,-x-3/4,-x+3/4; 0,-3/4,3/4
 => SYMM( 33): -z,-x,-y                          Symbol: -3+ x,x,x; 0,0,0
 => SYMM( 34): z+3/4,-x,y+3/4                    Symbol: -3- x,x-3/2,-x+3/4; 3/4,-3/4,0
 => SYMM( 35): z+3/4,x+3/4,-y                    Symbol: -3+ x,-x+3/4,-x-3/4; 0,3/4,-3/4
 => SYMM( 36): -z,x+3/4,y+3/4                    Symbol: -3- x,-x-3/4,x+3/2; -3/4,0,3/4
 => SYMM( 37): -y,-x,-z                          Symbol: 2 x,-x,0
 => SYMM( 38): y+3/4,-x,z+3/4                    Symbol: 4- (0,0,3/4) 3/8,-3/8,z
 => SYMM( 39): -y,x+3/4,z+3/4                    Symbol: 4+ (0,0,3/4) -3/8,3/8,z
 => SYMM( 40): y+3/4,x+3/4,-z                    Symbol: 2 (3/4,3/4,0) x,x,0
 => SYMM( 41): -z,-y,-x                          Symbol: 2 x,0,-x
 => SYMM( 42): z+3/4,y+3/4,-x                    Symbol: 4+ (0,3/4,0) 3/8,y,-3/8
 => SYMM( 43): z+3/4,-y,x+3/4                    Symbol: 2 (3/4,0,3/4) x,0,x
 => SYMM( 44): -z,y+3/4,x+3/4                    Symbol: 4- (0,3/4,0) -3/8,y,3/8
 => SYMM( 45): -x,-z,-y                          Symbol: 2 0,y,-y
 => SYMM( 46): -x,z+3/4,y+3/4                    Symbol: 2 (0,3/4,3/4) 0,y,y
 => SYMM( 47): x+3/4,z+3/4,-y                    Symbol: 4- (3/4,0,0) x,3/8,-3/8
 => SYMM( 48): x+3/4,-z,y+3/4                    Symbol: 4+ (3/4,0,0) x,-3/8,3/8
 => SYMM( 49): x+1/2,y+1/2,z                     Symbol: t (1/2,1/2,0)
 => SYMM( 50): x+1/2,-y+3/4,-z+1/4               Symbol: 2 (1/2,0,0) x,3/8,1/8
 => SYMM( 51): -x+3/4,y+1/2,-z+1/4               Symbol: 2 (0,1/2,0) 3/8,y,1/8
 => SYMM( 52): -x+3/4,-y+3/4,z                   Symbol: 2 3/8,3/8,z
 => SYMM( 53): y+1/2,z+1/2,x                     Symbol: 3- (1/3,1/3,1/3) x,x-1/6,x-1/3
 => SYMM( 54): -y+3/4,-z+3/4,x                   Symbol: 3+ x,-x+3/4,x
 => SYMM( 55): y+1/2,-z+3/4,-x+1/4               Symbol: 3+ (1/3,1/3,-1/3) x,x-1/6,-x+7/12
 => SYMM( 56): -y+3/4,z+1/2,-x+1/4               Symbol: 3- x,-x+3/4,-x+1/4
 => SYMM( 57): z+1/2,x+1/2,y                     Symbol: 3+ (1/3,1/3,1/3) x,x+1/6,x-1/6
 => SYMM( 58): -z+3/4,x+1/2,-y+1/4               Symbol: 3- (1/3,1/3,-1/3) x,x+1/6,-x+5/12
 => SYMM( 59): -z+3/4,-x+3/4,y                   Symbol: 3+ x,-x+3/4,-x+3/4
 => SYMM( 60): z+1/2,-x+3/4,-y+1/4               Symbol: 3- x,-x+3/4,x-1/2
 => SYMM( 61): y+1/2,x+1/2,z                     Symbol: n (1/2,1/2,0) x,x,z
 => SYMM( 62): -y+3/4,x+1/2,-z+1/4               Symbol: -4- 1/8,5/8,z; 1/8,5/8,1/8
 => SYMM( 63): y+1/2,-x+3/4,-z+1/4               Symbol: -4+ 5/8,1/8,z; 5/8,1/8,1/8
 => SYMM( 64): -y+3/4,-x+3/4,z                   Symbol: m x,-x+3/4,z
 => SYMM( 65): z+1/2,y+1/2,x                     Symbol: g (1/4,1/2,1/4) x,y,x-1/4
 => SYMM( 66): -z+3/4,-y+3/4,x                   Symbol: -4+ 3/8,y,3/8; 3/8,3/8,3/8
 => SYMM( 67): -z+3/4,y+1/2,-x+1/4               Symbol: g (1/4,1/2,-1/4) x,y,-x+1/2
 => SYMM( 68): z+1/2,-y+3/4,-x+1/4               Symbol: -4- 3/8,y,-1/8; 3/8,3/8,-1/8
 => SYMM( 69): x+1/2,z+1/2,y                     Symbol: g (1/2,1/4,1/4) x,y,y-1/4
 => SYMM( 70): x+1/2,-z+3/4,-y+1/4               Symbol: g (1/2,1/4,-1/4) x,y,-y+1/2
 => SYMM( 71): -x+3/4,-z+3/4,y                   Symbol: -4- x,3/8,3/8; 3/8,3/8,3/8
 => SYMM( 72): -x+3/4,z+1/2,-y+1/4               Symbol: -4+ x,3/8,-1/8; 3/8,3/8,-1/8
 => SYMM( 73): -x+1/2,-y+1/2,-z                  Symbol: -1 1/4,1/4,0
 => SYMM( 74): -x+1/2,y+1/4,z+3/4                Symbol: d (0,1/4,3/4) 1/4,y,z
 => SYMM( 75): x+1/4,-y+1/2,z+3/4                Symbol: g (1/4,0,3/4) x,1/4,z
 => SYMM( 76): x+1/4,y+1/4,-z                    Symbol: d (1/4,1/4,0) x,y,0
 => SYMM( 77): -y+1/2,-z+1/2,-x                  Symbol: -3- x,x+1/2,x; 0,1/2,0
 => SYMM( 78): y+1/4,z+1/4,-x                    Symbol: -3+ x,-x+1/4,x-1/2; 1/4,0,-1/4
 => SYMM( 79): -y+1/2,z+1/4,x+3/4                Symbol: -3+ x,x+1,-x+1/4; -1/4,3/4,1/2
 => SYMM( 80): y+1/4,-z+1/2,x+3/4                Symbol: -3- x,-x-1/4,-x+3/4; 0,-1/4,3/4
 => SYMM( 81): -z+1/2,-x+1/2,-y                  Symbol: -3+ x,x-1/2,x-1/2; 1/2,0,0
 => SYMM( 82): z+1/4,-x+1/2,y+3/4                Symbol: -3- x,x-1,-x+5/4; 3/4,-1/4,1/2
 => SYMM( 83): z+1/4,x+1/4,-y                    Symbol: -3+ x,-x+1/4,-x-1/4; 0,1/4,-1/4
 => SYMM( 84): -z+1/2,x+1/4,y+3/4                Symbol: -3- x,-x-1/4,x+1; -1/4,0,3/4
 => SYMM( 85): -y+1/2,-x+1/2,-z                  Symbol: 2 x,-x+1/2,0
 => SYMM( 86): y+1/4,-x+1/2,z+3/4                Symbol: 4- (0,0,3/4) 3/8,1/8,z
 => SYMM( 87): -y+1/2,x+1/4,z+3/4                Symbol: 4+ (0,0,3/4) 1/8,3/8,z
 => SYMM( 88): y+1/4,x+1/4,-z                    Symbol: 2 (1/4,1/4,0) x,x,0
 => SYMM( 89): -z+1/2,-y+1/2,-x                  Symbol: 2 (1/4,0,-1/4) x,1/4,-x+1/4
 => SYMM( 90): z+1/4,y+1/4,-x                    Symbol: 4+ (0,1/4,0) 1/8,y,-1/8
 => SYMM( 91): z+1/4,-y+1/2,x+3/4                Symbol: 2 (1/2,0,1/2) x,1/4,x+1/4
 => SYMM( 92): -z+1/2,y+1/4,x+3/4                Symbol: 4- (0,1/4,0) -1/8,y,5/8
 => SYMM( 93): -x+1/2,-z+1/2,-y                  Symbol: 2 (0,1/4,-1/4) 1/4,y,-y+1/4
 => SYMM( 94): -x+1/2,z+1/4,y+3/4                Symbol: 2 (0,1/2,1/2) 1/4,y,y+1/4
 => SYMM( 95): x+1/4,z+1/4,-y                    Symbol: 4- (1/4,0,0) x,1/8,-1/8
 => SYMM( 96): x+1/4,-z+1/2,y+3/4                Symbol: 4+ (1/4,0,0) x,-1/8,5/8
 => SYMM( 97): x+1/2,y,z+1/2                     Symbol: t (1/2,0,1/2)
 => SYMM( 98): x+1/2,-y+1/4,-z+3/4               Symbol: 2 (1/2,0,0) x,1/8,3/8
 => SYMM( 99): -x+3/4,y,-z+3/4                   Symbol: 2 3/8,y,3/8
 => SYMM(100): -x+3/4,-y+1/4,z+1/2               Symbol: 2 (0,0,1/2) 3/8,1/8,z
 => SYMM(101): y+1/2,z,x+1/2                     Symbol: 3- (1/3,1/3,1/3) x,x-1/6,x+1/6
 => SYMM(102): -y+3/4,-z+1/4,x+1/2               Symbol: 3+ (1/3,-1/3,1/3) x,-x+5/12,x+1/6
 => SYMM(103): y+1/2,-z+1/4,-x+3/4               Symbol: 3+ x,x-1/2,-x+3/4
 => SYMM(104): -y+3/4,z,-x+3/4                   Symbol: 3- x,-x+3/4,-x+3/4
 => SYMM(105): z+1/2,x,y+1/2                     Symbol: 3+ (1/3,1/3,1/3) x,x-1/3,x-1/6
 => SYMM(106): -z+3/4,x,-y+3/4                   Symbol: 3- x,x,-x+3/4
 => SYMM(107): -z+3/4,-x+1/4,y+1/2               Symbol: 3+ x,-x+1/4,-x+3/4
 => SYMM(108): z+1/2,-x+1/4,-y+3/4               Symbol: 3- (1/3,-1/3,1/3) x,-x+7/12,x-1/6
 => SYMM(109): y+1/2,x,z+1/2                     Symbol: g (1/4,1/4,1/2) x,x-1/4,z
 => SYMM(110): -y+3/4,x,-z+3/4                   Symbol: -4- 3/8,3/8,z; 3/8,3/8,3/8
 => SYMM(111): y+1/2,-x+1/4,-z+3/4               Symbol: -4+ 3/8,-1/8,z; 3/8,-1/8,3/8
 => SYMM(112): -y+3/4,-x+1/4,z+1/2               Symbol: g (1/4,-1/4,1/2) x,-x+1/2,z
 => SYMM(113): z+1/2,y,x+1/2                     Symbol: n (1/2,0,1/2) x,y,x
 => SYMM(114): -z+3/4,-y+1/4,x+1/2               Symbol: -4+ 1/8,y,5/8; 1/8,1/8,5/8
 => SYMM(115): -z+3/4,y,-x+3/4                   Symbol: m x,y,-x+3/4
 => SYMM(116): z+1/2,-y+1/4,-x+3/4               Symbol: -4- 5/8,y,1/8; 5/8,1/8,1/8
 => SYMM(117): x+1/2,z,y+1/2                     Symbol: g (1/2,1/4,1/4) x,y,y+1/4
 => SYMM(118): x+1/2,-z+1/4,-y+3/4               Symbol: g (1/2,-1/4,1/4) x,y,-y+1/2
 => SYMM(119): -x+3/4,-z+1/4,y+1/2               Symbol: -4- x,-1/8,3/8; 3/8,-1/8,3/8
 => SYMM(120): -x+3/4,z,-y+3/4                   Symbol: -4+ x,3/8,3/8; 3/8,3/8,3/8
 => SYMM(121): -x+1/2,-y,-z+1/2                  Symbol: -1 1/4,0,1/4
 => SYMM(122): -x+1/2,y+3/4,z+1/4                Symbol: g (0,3/4,1/4) 1/4,y,z
 => SYMM(123): x+1/4,-y,z+1/4                    Symbol: d (1/4,0,1/4) x,0,z
 => SYMM(124): x+1/4,y+3/4,-z+1/2                Symbol: d (1/4,3/4,0) x,y,1/4
 => SYMM(125): -y+1/2,-z,-x+1/2                  Symbol: -3- x,x-1/2,x-1/2; 1/2,0,0
 => SYMM(126): y+1/4,z+3/4,-x+1/2                Symbol: -3+ x,-x+5/4,x-1; 3/4,1/2,-1/4
 => SYMM(127): -y+1/2,z+3/4,x+1/4                Symbol: -3+ x,x+1,-x-1/4; -1/4,3/4,0
 => SYMM(128): y+1/4,-z,x+1/4                    Symbol: -3- x,-x-1/4,-x+1/4; 0,-1/4,1/4
 => SYMM(129): -z+1/2,-x,-y+1/2                  Symbol: -3+ x,x,x+1/2; 0,0,1/2
 => SYMM(130): z+1/4,-x,y+1/4                    Symbol: -3- x,x-1/2,-x+1/4; 1/4,-1/4,0
 => SYMM(131): z+1/4,x+3/4,-y+1/2                Symbol: -3+ x,-x+3/4,-x-1/4; 0,3/4,-1/4
 => SYMM(132): -z+1/2,x+3/4,y+1/4                Symbol: -3- x,-x+1/4,x+1; -1/4,1/2,3/4
 => SYMM(133): -y+1/2,-x,-z+1/2                  Symbol: 2 (1/4,-1/4,0) x,-x+1/4,1/4
 => SYMM(134): y+1/4,-x,z+1/4                    Symbol: 4- (0,0,1/4) 1/8,-1/8,z
 => SYMM(135): -y+1/2,x+3/4,z+1/4                Symbol: 4+ (0,0,1/4) -1/8,5/8,z
 => SYMM(136): y+1/4,x+3/4,-z+1/2                Symbol: 2 (1/2,1/2,0) x,x+1/4,1/4
 => SYMM(137): -z+1/2,-y,-x+1/2                  Symbol: 2 x,0,-x+1/2
 => SYMM(138): z+1/4,y+3/4,-x+1/2                Symbol: 4+ (0,3/4,0) 3/8,y,1/8
 => SYMM(139): z+1/4,-y,x+1/4                    Symbol: 2 (1/4,0,1/4) x,0,x
 => SYMM(140): -z+1/2,y+3/4,x+1/4                Symbol: 4- (0,3/4,0) 1/8,y,3/8
 => SYMM(141): -x+1/2,-z,-y+1/2                  Symbol: 2 (0,-1/4,1/4) 1/4,y,-y+1/4
 => SYMM(142): -x+1/2,z+3/4,y+1/4                Symbol: 2 (0,1/2,1/2) 1/4,y,y-1/4
 => SYMM(143): x+1/4,z+3/4,-y+1/2                Symbol: 4- (1/4,0,0) x,5/8,-1/8
 => SYMM(144): x+1/4,-z,y+1/4                    Symbol: 4+ (1/4,0,0) x,-1/8,1/8
 => SYMM(145): x,y+1/2,z+1/2                     Symbol: t (0,1/2,1/2)
 => SYMM(146): x,-y+3/4,-z+3/4                   Symbol: 2 x,3/8,3/8
 => SYMM(147): -x+1/4,y+1/2,-z+3/4               Symbol: 2 (0,1/2,0) 1/8,y,3/8
 => SYMM(148): -x+1/4,-y+3/4,z+1/2               Symbol: 2 (0,0,1/2) 1/8,3/8,z
 => SYMM(149): y,z+1/2,x+1/2                     Symbol: 3- (1/3,1/3,1/3) x,x+1/3,x+1/6
 => SYMM(150): -y+1/4,-z+3/4,x+1/2               Symbol: 3+ x,-x+1/4,x+1/2
 => SYMM(151): y,-z+3/4,-x+3/4                   Symbol: 3+ x,x,-x+3/4
 => SYMM(152): -y+1/4,z+1/2,-x+3/4               Symbol: 3- (-1/3,1/3,1/3) x,-x+7/12,-x+5/12
 => SYMM(153): z,x+1/2,y+1/2                     Symbol: 3+ (1/3,1/3,1/3) x,x+1/6,x+1/3
 => SYMM(154): -z+1/4,x+1/2,-y+3/4               Symbol: 3- x,x+1/2,-x+1/4
 => SYMM(155): -z+1/4,-x+3/4,y+1/2               Symbol: 3+ (-1/3,1/3,1/3) x,-x+5/12,-x+7/12
 => SYMM(156): z,-x+3/4,-y+3/4                   Symbol: 3- x,-x+3/4,x
 => SYMM(157): y,x+1/2,z+1/2                     Symbol: g (1/4,1/4,1/2) x,x+1/4,z
 => SYMM(158): -y+1/4,x+1/2,-z+3/4               Symbol: -4- -1/8,3/8,z; -1/8,3/8,3/8
 => SYMM(159): y,-x+3/4,-z+3/4                   Symbol: -4+ 3/8,3/8,z; 3/8,3/8,3/8
 => SYMM(160): -y+1/4,-x+3/4,z+1/2               Symbol: g (-1/4,1/4,1/2) x,-x+1/2,z
 => SYMM(161): z,y+1/2,x+1/2                     Symbol: g (1/4,1/2,1/4) x,y,x+1/4
 => SYMM(162): -z+1/4,-y+3/4,x+1/2               Symbol: -4+ -1/8,y,3/8; -1/8,3/8,3/8
 => SYMM(163): -z+1/4,y+1/2,-x+3/4               Symbol: g (-1/4,1/2,1/4) x,y,-x+1/2
 => SYMM(164): z,-y+3/4,-x+3/4                   Symbol: -4- 3/8,y,3/8; 3/8,3/8,3/8
 => SYMM(165): x,z+1/2,y+1/2                     Symbol: n (0,1/2,1/2) x,y,y
 => SYMM(166): x,-z+3/4,-y+3/4                   Symbol: m x,y,-y+3/4
 => SYMM(167): -x+1/4,-z+3/4,y+1/2               Symbol: -4- x,1/8,5/8; 1/8,1/8,5/8
 => SYMM(168): -x+1/4,z+1/2,-y+3/4               Symbol: -4+ x,5/8,1/8; 1/8,5/8,1/8
 => SYMM(169): -x,-y+1/2,-z+1/2                  Symbol: -1 0,1/4,1/4
 => SYMM(170): -x,y+1/4,z+1/4                    Symbol: d (0,1/4,1/4) 0,y,z
 => SYMM(171): x+3/4,-y+1/2,z+1/4                Symbol: d (3/4,0,1/4) x,1/4,z
 => SYMM(172): x+3/4,y+1/4,-z+1/2                Symbol: g (3/4,1/4,0) x,y,1/4
 => SYMM(173): -y,-z+1/2,-x+1/2                  Symbol: -3- x,x,x+1/2; 0,0,1/2
 => SYMM(174): y+3/4,z+1/4,-x+1/2                Symbol: -3+ x,-x+3/4,x-1; 3/4,0,-1/4
 => SYMM(175): -y,z+1/4,x+1/4                    Symbol: -3+ x,x+1/2,-x-1/4; -1/4,1/4,0
 => SYMM(176): y+3/4,-z+1/2,x+1/4                Symbol: -3- x,-x+1/4,-x+5/4; 1/2,-1/4,3/4
 => SYMM(177): -z,-x+1/2,-y+1/2                  Symbol: -3+ x,x+1/2,x; 0,1/2,0
 => SYMM(178): z+3/4,-x+1/2,y+1/4                Symbol: -3- x,x-1,-x+3/4; 3/4,-1/4,0
 => SYMM(179): z+3/4,x+1/4,-y+1/2                Symbol: -3+ x,-x+5/4,-x+1/4; 1/2,3/4,-1/4
 => SYMM(180): -z,x+1/4,y+1/4                    Symbol: -3- x,-x-1/4,x+1/2; -1/4,0,1/4
 => SYMM(181): -y,-x+1/2,-z+1/2                  Symbol: 2 (-1/4,1/4,0) x,-x+1/4,1/4
 => SYMM(182): y+3/4,-x+1/2,z+1/4                Symbol: 4- (0,0,1/4) 5/8,-1/8,z
 => SYMM(183): -y,x+1/4,z+1/4                    Symbol: 4+ (0,0,1/4) -1/8,1/8,z
 => SYMM(184): y+3/4,x+1/4,-z+1/2                Symbol: 2 (1/2,1/2,0) x,x-1/4,1/4
 => SYMM(185): -z,-y+1/2,-x+1/2                  Symbol: 2 (-1/4,0,1/4) x,1/4,-x+1/4
 => SYMM(186): z+3/4,y+1/4,-x+1/2                Symbol: 4+ (0,1/4,0) 5/8,y,-1/8
 => SYMM(187): z+3/4,-y+1/2,x+1/4                Symbol: 2 (1/2,0,1/2) x,1/4,x-1/4
 => SYMM(188): -z,y+1/4,x+1/4                    Symbol: 4- (0,1/4,0) -1/8,y,1/8
 => SYMM(189): -x,-z+1/2,-y+1/2                  Symbol: 2 0,y,-y+1/2
 => SYMM(190): -x,z+1/4,y+1/4                    Symbol: 2 (0,1/4,1/4) 0,y,y
 => SYMM(191): x+3/4,z+1/4,-y+1/2                Symbol: 4- (3/4,0,0) x,3/8,1/8
 => SYMM(192): x+3/4,-z+1/2,y+1/4                Symbol: 4+ (3/4,0,0) x,1/8,3/8

 => Special Wyckoff Positions for F d -3 m
 
    Multp     Site        Representative Coordinates (centring translations excluded)
     96       h              0,y,-y              0,-y+1/4,y+1/4      1/4,y,y+1/4                             
                             1/4,-y+1/4,-y       y,-y,0              -y+1/4,y+1/4,0                          
                             y,y+1/4,1/4         -y+1/4,-y,1/4       -y,0,y                                  
                             y+1/4,0,-y+1/4      y+1/4,1/4,y         -y,1/4,-y+1/4                           
                             y,0,-y              -y+1/4,0,y+1/4      y,1/4,y+1/4                             
                             -y+1/4,1/4,-y       -y,y,0              y+1/4,-y+1/4,0                          
                             y+1/4,y,1/4         -y,-y+1/4,1/4       0,-y,y                                  
                             0,y+1/4,-y+1/4      1/4,y+1/4,y         1/4,-y,-y+1/4                           
 
     96       g              x,x,z               x,-x+1/4,-z+1/4     -x+1/4,x,-z+1/4                         
                             -x+1/4,-x+1/4,z     x,z,x               -x+1/4,-z+1/4,x                         
                             x,-z+1/4,-x+1/4     -x+1/4,z,-x+1/4     z,x,x                                   
                             -z+1/4,x,-x+1/4     -z+1/4,-x+1/4,x     z,-x+1/4,-x+1/4                         
                             -x,-x,-z            -x,x+3/4,z+3/4      x+3/4,-x,z+3/4                          
                             x+3/4,x+3/4,-z      -x,-z,-x            x+3/4,z+3/4,-x                          
                             -x,z+3/4,x+3/4      x+3/4,-z,x+3/4      -z,-x,-x                                
                             z+3/4,-x,x+3/4      z+3/4,x+3/4,-x      -z,x+3/4,x+3/4                          
 
     48       f              x,1/8,1/8           -x+1/4,1/8,1/8      1/8,1/8,x                               
                             1/8,1/8,-x+1/4      1/8,x,1/8           1/8,-x+1/4,1/8                          
                             -x,7/8,7/8          x+3/4,7/8,7/8       7/8,7/8,-x                              
                             7/8,7/8,x+3/4       7/8,-x,7/8          7/8,x+3/4,7/8                           
 
     32       e              x,x,x               x,-x+1/4,-x+1/4     -x+1/4,x,-x+1/4                         
                             -x+1/4,-x+1/4,x     -x,-x,-x            -x,x+3/4,x+3/4                          
                             x+3/4,-x,x+3/4      x+3/4,x+3/4,-x                                              
 
     16       d              1/2,1/2,1/2         1/2,3/4,3/4         3/4,1/2,3/4                             
                             3/4,3/4,1/2                                                                     
 
     16       c              0,0,0               0,1/4,1/4           1/4,0,1/4                               
                             1/4,1/4,0                                                                       
 
      8       b              3/8,3/8,3/8         5/8,5/8,5/8                                                 
 
      8       a              1/8,1/8,1/8         7/8,7/8,7/8                                                 
 

 => Initial parameters ==>
 Atom    Ntyp                  X         Y         Z         B         occ.         in  fin  Spc  Mult
                             B11       B22       B33       B12       B13       B23
 Si     SI                 0.12500   0.12500   0.12500   0.55288   1.00000           0    0    0    8
                 Codes:    0.00000   0.00000   0.00000 111.00000   0.00000

 => IT IS ASSUMED THAT THE FIRST GIVEN SITE IS FULLY OCCUPIED 
    OR THE FIRST AND SECOND ATOMS ARE IN THE SAME SITE WITH TOTAL FULL OCCUPATION
  (if this is not the case, change the order of atoms to obtain correct values for the content of the unit cell)
    The given occupation factors have been obtained mutiplying m/M by  24.0000
      -> Atom: SI  ,  Chemical element: SI  Atomic Mass:    28.0860
 => The given value of ATZ is     129420.29 the program has calculated:      129420.29
    The value of ATZ given in the input PCR file will be used for quantitative analysis
 => The chemical content of the unit cell is: 
       8.0000 SI     
 => The normalized site occupation numbers in % are: 
     100.0000 Si       
 => The density (volumic mass) of the compound is:    2.329 g/cm3

 =>-------> PROFILE PARAMETERS FOR PATTERN:  1

 => Overall scale factor:   0.710041    
 => T.O.F. Extinction parameter:   0.0093
 => Overall temperature factor:      0.00000
 => T.O.F. Gaussian variances Sig-2, Sig-1, Sig-0, Sig-Q:      0.00000    33.34510     3.01480     0.00000
 => T.O.F. Isotropic Gaussian strain parameter (G-strain):       0.0000
 => T.O.F. Iso-Gaussian and Aniso-Lor (platelets/needles) Size parameters (G-Size,Ani-LorSiz)  :      0.00000     0.00000
 => T.O.F. Lorentzian FWHM Gam-2, Gam-1, Gam-0:      0.00000     2.54890     0.00000
 => T.O.F. Isotropic Lorentzian strain and size parameters (LStr,LSiz):      0.00000     0.00000
 => Direct cell parameters:    5.4314   5.4314   5.4314  90.0000  90.0000  90.0000
 => Preferred orientation parameters:   0.0000  0.0000
 => T.O.F. Peak shape parameter alpha0,beta0,alpha1,beta1/kappa,alpha-q,beta-Q:      0.00000     0.04221     0.59710     0.00946     0.00000     0.00000
 => Model-dependent Strain parameters s2,s1,s0:      0.00000     0.00000     0.00000


 ==> CODEWORDS FOR PROFILE PARAMETERS of PATTERN#  1

 => Codeword -Overall scale factor:   11.0000    
 => Codeword  - T.O.F. Extinction parameter: 121.0000
 => Codeword  - Overall temperature factor:      0.00000
 => Codewords - T.O.F. Gaussian variances Sig-2, Sig-1, Sig-0, Sig-Q:      0.00000    91.00000   131.00000     0.00000
 => Codewords - T.O.F. Isotropic Gaussian strain parameter (G-strain):       0.0000
 => Codewords - T.O.F. Iso-Gaussian and Aniso-Lor (platelets/needles) Size parameters (G-Size,Ani-LorSize)  :      0.00000     0.00000
 => Codewords - T.O.F. Lorentzian FWHM Gam-2, Gam-1, Gam-0:      0.00000   101.00000     0.00000
 => Codewords - T.O.F. Isotropic Lorentzian strain and size parameters (LStr,LSiz):      0.00000     0.00000
 => Codewords - Direct cell parameters:   51.0000  51.0000  51.0000   0.0000   0.0000   0.0000
 => Codewords - Preferred orientation parameters:   0.0000  0.0000
 => Codewords - T.O.F. Peak shape parameter alpha0,beta0,alpha1,beta1/kappa,alpha-q,beta-Q:      0.00000     0.00000     0.00000     0.00000     0.00000     0.00000
=> Codewords - Model-dependent Strain parameters s2,s1,s0:      0.00000     0.00000     0.00000


 => Cell constraints according to Laue symmetry: m-3m 

        Metric information:
        -------------------

 => Direct cell parameters:

         a =       5.4314      b =       5.4314      c =       5.4314
     alpha =       90.000   beta =       90.000  gamma =       90.000
                        Direct Cell Volume =     160.2237

 => Reciprocal cell parameters:

         a*=     0.184116      b*=     0.184116      c*=     0.184116
     alpha*=       90.000   beta*=       90.000  gamma*=       90.000
                    Reciprocal Cell Volume =   0.00624127

 => Direct and Reciprocal Metric Tensors:

                   GD                                       GR
     29.4997      0.0000      0.0000          0.033899    0.000000    0.000000
      0.0000     29.4997      0.0000          0.000000    0.033899    0.000000
      0.0000      0.0000     29.4997          0.000000    0.000000    0.033899

 =>  Cartesian frame: x // a; z is along c*; y is within the ab-plane   

     Crystal_to_Orthonormal_Matrix              Orthonormal_to_Crystal Matrix
              Cr_Orth_cel                               Orth_Cr_cel  
      5.4314      0.0000      0.0000          0.184116   -0.000000   -0.000000
      0.0000      5.4314      0.0000          0.000000    0.184116   -0.000000
      0.0000      0.0000      5.4314          0.000000    0.000000    0.184116

     Busing-Levy B-matrix: Hc=B.H            Inverse of the Busing-Levy B-matrix
                BL_M                                      BL_Minv  
    0.184116    0.000000    0.000000            5.4314     -0.0000     -0.0000
    0.000000    0.184116   -0.000000            0.0000      5.4314      0.0000
    0.000000    0.000000    0.184116            0.0000      0.0000      5.4314

 => Laue symmetry m-3m  will be used to generate HKL for pattern#   1
 => Reflections generated between S(1/d)min:  0.2493 A-1 and S(1/d)max:  4.5979 A-1
 =>                                    dmax:  4.0117 A   and      dmin:  0.2175 A
 => The number of reflections generated is:    435
 => The max. scatt. variable (gen.ref.) is:     29995.0000
 => Scattering coefficients from internal table

 => Scattering lengths:

 SI     0.4149

     --------------------------------------------------------------
      SYMBOLIC NAMES AND INITIAL VALUES OF PARAMETERS TO BE VARIED:
     --------------------------------------------------------------

      ->  Parameter number    1   -> Symbolic Name:                                     Scale_ph1_pat1    0.71004140    
      ->  Parameter number    2   -> Symbolic Name:                                         Bck_0_pat1     152.94600    
      ->  Parameter number    3   -> Symbolic Name:                                         Bck_1_pat1     1.5520000    
      ->  Parameter number    4   -> Symbolic Name:                                         Bck_2_pat1     37.529999    
      ->  Parameter number    5   -> Symbolic Name:                                    Cell_A_ph1_pat1     5.4313641    
      ->  Parameter number    6   -> Symbolic Name:                                         Bck_3_pat1     12.442000    
      ->  Parameter number    7   -> Symbolic Name:                                         Bck_4_pat1     19.319000    
      ->  Parameter number    8   -> Symbolic Name:                                         Bck_5_pat1     3.6329999    
      ->  Parameter number    9   -> Symbolic Name:                                     Sig-1_ph1_pat1     33.345100    
      ->  Parameter number   10   -> Symbolic Name:                                     Gam-1_ph1_pat1     2.5488999    
      ->  Parameter number   11   -> Symbolic Name:                                        Biso_Si_ph1    0.55287999    
      ->  Parameter number   12   -> Symbolic Name:                                    ExtTOF_ph1_pat1    0.93000000E-02
      ->  Parameter number   13   -> Symbolic Name:                                     Sig-0_ph1_pat1     3.0148001    
      ->  Parameter number   14   -> Symbolic Name:                                          Zero_pat1    -9.2279196    
      ->  Parameter number   15   -> Symbolic Name:                                         Bck_6_pat1     8.7629995    
      ->  Parameter number   16   -> Symbolic Name:                                  TOF_Abs1_ph1_pat1    0.74900002E-02
  
 
 => No optimization for routine tasks
 ++++++++++++++++++++++++++++++++++++++++++++++++++++++++++++++++++++++++++++++++++++++++++++++++++++++++++++++++++++++++

 => CYCLE No.:    1
 ---------------------------------------------------------------------------------------
 => Phase  1 Name: Standard-Si                                                           
 ---------------------------------------------------------------------------------------
 => New parameters, shifts, and standard deviations

 Atom        x       dx      sx       y       dy      sy       z       dz      sz       B       dB      sB      occ.    docc.   socc.

 Si       0.12500 0.00000 0.00000  0.12500 0.00000 0.00000  0.12500 0.00000 0.00000  0.55288 0.00000 0.00728  1.00000 0.00000 0.00000

 ==> PROFILE PARAMETERS FOR PATTERN#  1

 => Overall scale factor       :      0.710045099     0.000003679     0.009538798
 => T.O.F. Extinction parameter:     0.009302    0.000002    0.005496
 => Overall temperature  factor:     0.000000    0.000000    0.000000
 => T.O.F. Gaussian variances Sig-2, Sig-1, Sig-0: 
         0.000000    0.000000    0.000000
        33.345066   -0.000035    0.838175
         3.014728   -0.000073    0.465233

 => T.O.F. Gaussian variance Sig-Q:     0.000000    0.000000    0.000000
 => T.O.F. Isotropic Gaussian strain parameter (G-strain)::      0.00000     0.00000     0.00000
 => T.O.F. Isotropic Gaussian  Size  parameter (G-size)  ::      0.00000     0.00000     0.00000
 => T.O.F. Anisotropic Lorentzian  Size  parameter (Ani-LorSize)  ::      0.00000     0.00000     0.00000
 => T.O.F. Lorentzian FWHM Gam-2, Gam-1, Gam-0: 
         0.000000    0.000000    0.000000
         2.548857   -0.000043    0.093001
         0.000000    0.000000    0.000000

 => T.O.F. Isotropic Lorentzian strain and size parameters (LStr,LSiz): 
         0.000000    0.000000    0.000000
         0.000000    0.000000    0.000000

 => Model-dependent Strain parameters s2,s1,s0: 
         0.000000    0.000000    0.000000
         0.000000    0.000000    0.000000
         0.000000    0.000000    0.000000

 => Direct cell parameters: 
        5.431364    0.000000    0.000050
        5.431364    0.000000    0.000050
        5.431364    0.000000    0.000050
       90.000000    0.000000    0.000000
       90.000000    0.000000    0.000000
       90.000000    0.000000    0.000000

 => Preferred orientation parameters: 
         0.000000    0.000000    0.000000
         0.000000    0.000000    0.000000

 => T.O.F. Peak shape parameter a0,b0,a1,b1/kappa: 
        0.000000    0.000000    0.000000
        0.042210    0.000000    0.000000
        0.597100    0.000000    0.000000
        0.009460    0.000000    0.000000

 => Absorption parameters: 
       0.007493  0.000003  0.003770
       0.000000  0.000000  0.000000

 ==> GLOBAL PARAMETERS FOR PATTERN#  1


 => Zero-point:    -9.2277    0.0002    0.0693
 =>  Cosine Fourier Background Parameters ==>
       152.95    -0.26130E-03 0.72109    
       1.5519    -0.88527E-04  1.2594    
       37.530    -0.27078E-04  1.1046    
       12.442    -0.99832E-04  1.0163    
       19.319    -0.14107E-03 0.98972    
       3.6328    -0.20951E-03 0.82472    
       8.7626    -0.43334E-03 0.57326    
       0.0000      0.0000      0.0000    
       0.0000      0.0000      0.0000    
       0.0000      0.0000      0.0000    
       0.0000      0.0000      0.0000    
       0.0000      0.0000      0.0000    
       0.0000      0.0000      0.0000    
       0.0000      0.0000      0.0000    
       0.0000      0.0000      0.0000    
       0.0000      0.0000      0.0000    
       0.0000      0.0000      0.0000    
       0.0000      0.0000      0.0000    

 => T.O.F.- dtt1       (    TOFo=dtt1*dsp     ):   7476.91      0.00      0.00
 => T.O.F.- dtt2       (TOF=TOFo+dtt2*dsp*dsp ):     -1.54      0.00      0.00
 => T.O.F.- dtt_1OverD (TOF=TOF+dtt_1overD/dsp):      0.00      0.00      0.00

 ==> RELIABILITY FACTORS WITH ALL NON-EXCLUDED POINTS FOR PATTERN:  1

 => R-Factors:   8.45      5.94     Chi2:  2.64     DW-Stat.:  1.1226   Patt#:  1
 => Expected :            3.66                                1.9228
 => Deviance : 0.282E+05     Dev*:   5.048    
 => GoF-index:  1.6         Sqrt(Residual/N)
 => N-P+C:  5584

 =>    SumYdif       SumYobs      SumYcal      SumwYobsSQ     Residual    Condition
     0.1248E+06    0.1477E+07    0.1442E+07    0.4176E+07    0.1472E+05    0.7034E+14


 => Conventional Rietveld Rp,Rwp,Re and Chi2:   19.2      11.6      7.12      2.637    
 => (Values obtained using Ynet, but true sigma(y))
 =>  SumYnet, Sum(w Ynet**2):     0.6512E+06    0.1100E+07


 ==> RELIABILITY FACTORS FOR POINTS WITH BRAGG CONTRIBUTIONS FOR PATTERN:  1

 => R-Factors:   4.62      5.08     Chi2:  5.08     DW-Stat.:  1.7594   Patt#:
 => Expected :            2.26                                1.8732
 => Deviance : 0.472E+04     Dev*:   2.548    
 => GoF-index:  2.2         Sqrt(Residual/N)
 => N-P+C:  1851

 =>    SumYdif       SumYobs      SumYcal      SumwYobsSQ     Residual    Condition
     0.4194E+05    0.9087E+06    0.8919E+06    0.3634E+07     9395.        0.7034E+14


 => Conventional Rietveld Rp,Rwp,Re and Chi2:   6.63      9.26      4.11      5.076    
 => (Values obtained using Ynet, but true sigma(y))
 =>  SumYnet, Sum(w Ynet**2):     0.6326E+06    0.1095E+07


 => Global user-weigthed Chi2 (Bragg contrib.):   5.08    

 => ---------> Pattern#  1
 => Phase:  1
 =>    Bragg R-factor:  3.86    
 =>    RF-factor     :  11.4    


   Standard deviations have to be multiplied by: 1.9543
   (correlated residuals) See references:
  -J.F.Berar & P.Lelann, J. Appl. Cryst. 24, 1-5 (1991) 
  -J.F.Berar, Acc. in Pow. Diff. II,NIST Sp.Pub. 846, 63(1992) 

 ++++++++++++++++++++++++++++++++++++++++++++++++++++++++++++++++++++++++++++++++++++++++++++++++++++++++++++++++++++++++

 => CYCLE No.:    1
 =>  Convergence reached at this CYCLE !!!!
 =>  Parameter shifts set to zero
 ---------------------------------------------------------------------------------------
